Repository: XuBoKai1999/thermal-simulation

# Thermal Simulation

小型、case-driven 的 3D FEniCSx 熱傳模擬專案。`lib/` 提供 mesh、model、solve、
analysis 與 LAMMPS-like dump I/O；每個 `test/<name>/main.py` 則像 LAMMPS infile，
明確串接一次模擬。所有 Python simulation 必須依 `AGENTS.md` 經 WSL2 執行。

## 已驗證案例

| 案例 | 功能 |
|---|---|
| `01_steady_bar` | 單一 constant-$k$ region 的穩態解析驗證 |
| `02_transient_bar` | Early transient Backward Euler `dt × dx` 收斂與解析解 profiles 比較 |
| `03_temperature_dependent_bar` | 案例本地 $k(T)$ 與 SNES/Newton nonlinear solve |
| `04_contact_resistance_bar` | steady multi-region 與 mesh-resolved thin-layer contact resistance |
| `05_steady_nonlinear_contact_bar` | 1D P1 nonlinear $k(T)$、零厚度接觸跳躍、解析解及 mesh convergence |

執行範例：

```powershell
.\scripts\wsl-run.ps1 "python3 test/04_contact_resistance_bar/main.py"
```

使用說明見 [`manual/README.md`](manual/README.md)，架構、施工狀態與 dump 規格分別見
[`arch.md`](arch.md)、[`steps.md`](steps.md)、[`dump-format.md`](dump-format.md)。

# NIST Cryogenic Materials Database

Source-preserving mirror of the official NIST Cryogenic Materials Database. Original
`source.html` snapshots are authoritative and contain only one injected `<base>` tag for
working links. Metadata records both the official response checksum and snapshot checksum; generated CSV files
are derived caches restricted to each NIST equation range. No external densities or
extrapolated values are included.

## Ingestion summary

- Index URL: https://trc.nist.gov/cryogenics/materials/materialproperties.htm
- Index entries discovered: 43
- General material pages downloaded: 42
- Failed downloads: 0
- Fully normalized: 38
- Partially normalized: 1
- Manual required: 3
- Derived CSV files: 129
- Worst validated interpolation metric: 0.098745%

## Property series counts

- linear_expansion: 37
- specific_heat: 29
- thermal_conductivity: 52
- thermal_expansion_coefficient: 2
- youngs_modulus: 12

## Manual-required or failed pages

- Kevlar-49 Fiber: manual_required — k-1-1-1: equation is image-only; coefficients preserved but not evaluated
- Kevlar-49 Composite: manual_required — k-1-1-1: equation is image-only; coefficients preserved but not evaluated
- Silicon: manual_required — alpha-1-1-1: equation is image-only; coefficients preserved but not evaluated

## Solver integration

The database exists, but `case.yaml` external material references are not implemented.
Select and review a series explicitly before copying it into a case-local solver input.

File: materials/nist/aluminum-3003-f/material.yaml
id: nist.aluminum-3003-f
name: Aluminum 3003-F
source:
  organization: NIST
  url: https://trc.nist.gov/cryogenics/materials/3003F%20Aluminum/3003FAluminum_rev.htm
  retrieved: '2026-09-10'
  sha256: 784cc771edbeaf20284741f90bdad416bbe6f782314995ca181b08ce7d320ca8
  official_content_sha256: 8061882aa69c2543c6be98fe84fe7bc0ce69467cfd14141273f888b23f533ef2
  page_title: cryogenic material properties 3003F Aluminum
  revision: null
identity:
  uns: A93003
  grade: null
normalization_status: fully_normalized
normalization_notes: []
equation_assets: []
series:
- id: k-1-1-1
  property: thermal_conductivity
  symbol: k
  unit: W/(m-K)
  conditions: {}
  representation:
    family: log10_poly
    coefficients:
    - 0.63736
    - -1.1437
    - 7.4624
    - -12.6905
    - 11.9165
    - -6.18721
    - 1.63939
    - -0.172667
    - 0.0
  data_range_K:
  - 4.0
  - 300.0
  equation_range_K:
  - 1.0
  - 300.0
  source_fit_error: '2'
  derived_table: k-1-1-1.csv
  derived_validation:
    method: dense quarter-point maximum relative error
    max_relative_interpolation_error: 0.0005304757304670213
    max_normalized_absolute_interpolation_error: null
    target: 0.001
    sample_count: 257
- id: cp-1-1-2
  property: specific_heat
  symbol: cp
  unit: J/(kg-K)
  conditions: {}
  representation:
    family: log10_poly
    coefficients:
    - 46.6467
    - -314.292
    - 866.662
    - -1298.3
    - 1162.27
    - -637.795
    - 210.351
    - -38.3094
    - 2.96344
  data_range_K:
  - 4.0
  - 300.0
  equation_range_K:
  - 4.0
  - 300.0
  source_fit_error: '5'
  derived_table: cp-1-1-2.csv
  derived_validation:
    method: dense quarter-point maximum relative error
    max_relative_interpolation_error: 0.0003629398981074893
    max_normalized_absolute_interpolation_error: null
    target: 0.001
    sample_count: 257
- id: delta_l_over_l-3-1-1
  property: linear_expansion
  symbol: delta_l_over_l
  unit: '[(L-L 293 )/L 293 ] x 10 5 unitless, eg. m/m'
  conditions: {}
  representation:
    family: ordinary_poly_low_constant
    coefficients:
    - -412.77
    - -0.30389
    - 0.0087696
    - -9.9821e-06
    - 0.0
    low_temperature_K: 18.0
    low_temperature_constant: -415.45
  data_range_K:
  - 4.0
  - 300.0
  equation_range_K:
  - 4.0
  - 300.0
  source_fit_error: '4'
  derived_table: delta_l_over_l-3-1-1.csv
  derived_validation:
    method: dense quarter-point maximum absolute error normalized by peak magnitude
    max_relative_interpolation_error: null
    max_normalized_absolute_interpolation_error: 0.00030485380835572145
    target: 0.001
    sample_count: 65
