Repository: XuBoKai1999/thermal-simulation

# Thermal Simulation

小型、case-driven 的 3D FEniCSx 熱傳模擬專案。`lib/` 提供 mesh、model、solve、
analysis 與 LAMMPS-like dump I/O；每個 `test/<name>/main.py` 則像 LAMMPS infile，
明確串接一次模擬。所有 Python simulation 必須依 `AGENTS.md` 經 WSL2 執行。

## 已驗證案例

| 案例 | 功能 |
|---|---|
| `01_steady_bar` | 單一 constant-$k$ region 的穩態解析驗證 |
| `02_transient_bar` | Early transient Backward Euler `dt × dx` 收斂與解析解 profiles 比較 |
| `03_temperature_dependent_bar` | 案例本地 $k(T)$ 與 SNES/Newton nonlinear solve |
| `04_contact_resistance_bar` | steady multi-region 與 mesh-resolved thin-layer contact resistance |
| `05_steady_nonlinear_contact_bar` | 1D P1 nonlinear $k(T)$、零厚度接觸跳躍、解析解及 mesh convergence |

執行範例：

```powershell
.\scripts\wsl-run.ps1 "python3 test/04_contact_resistance_bar/main.py"
```

使用說明見 [`manual/README.md`](manual/README.md)，架構、施工狀態與 dump 規格分別見
[`arch.md`](arch.md)、[`steps.md`](steps.md)、[`dump-format.md`](dump-format.md)。

# NIST Cryogenic Materials Database

Source-preserving mirror of the official NIST Cryogenic Materials Database. Original
`source.html` snapshots are authoritative and contain only one injected `<base>` tag for
working links. Metadata records both the official response checksum and snapshot checksum; generated CSV files
are derived caches restricted to each NIST equation range. No external densities or
extrapolated values are included.

## Ingestion summary

- Index URL: https://trc.nist.gov/cryogenics/materials/materialproperties.htm
- Index entries discovered: 43
- General material pages downloaded: 42
- Failed downloads: 0
- Fully normalized: 38
- Partially normalized: 1
- Manual required: 3
- Derived CSV files: 129
- Worst validated interpolation metric: 0.098745%

## Property series counts

- linear_expansion: 37
- specific_heat: 29
- thermal_conductivity: 52
- thermal_expansion_coefficient: 2
- youngs_modulus: 12

## Manual-required or failed pages

- Kevlar-49 Fiber: manual_required — k-1-1-1: equation is image-only; coefficients preserved but not evaluated
- Kevlar-49 Composite: manual_required — k-1-1-1: equation is image-only; coefficients preserved but not evaluated
- Silicon: manual_required — alpha-1-1-1: equation is image-only; coefficients preserved but not evaluated

## Solver integration

The database exists, but `case.yaml` external material references are not implemented.
Select and review a series explicitly before copying it into a case-local solver input.

File: materials/nist/aluminum-6061-t6/source.html
cryogenic material properties 6061 Aluminum

Material Properties: 6061-T6 Aluminum (UNS A96061)

Data Available:

Thermal Conductivity View plot

  Specific Heat View plot

  Young's Modulus View plot

  Linear expansion View plot

Thermal Conductivity
	Specific Heat

UNITS	W/(m-K)	J/(kg-K)	

a 	0.07918	46.6467	

b	1.0957	-314.292	

c	-0.07277	866.662	

d	0.08084	-1298.3	

e	0.02803	1162.27	

f	-0.09464	-637.795	

g	0.04179	210.351	

h	-0.00571	-38.3094	

i	0	2.96344	

data range
	4-300	4-300	

equation range
	1-300	4-300	

curve fit % error relative to data
	0.5	5	

Curve fit equation of the form:

log10 y = a+b(log10T) + c(log10T) 2 + d(log10T) 3 + e(log10T) 4 + f(log10T) 5 + g(log10T) 6 + h(log10T) 7 + i(log10T) 8

Solves as:

y = 10 a+b(log10T) + c(log10T) 2 + d(log10T) 3 + e(log10T) 4 + f(log10T) 5 + g(log10T) 6 + h(log10T) 7 + i(log10T) 8 

Where: Coefficients a - i are summarized in the appropriate table and T is the temperature in K (x-axis), and y is the property to solve for. 

See References

Young's Modulus 	Linear expansion	

.UNITS
	 GPa 	  [(L-L293)/L293] x 105 unitless, eg. m/m	

a
	7.771221E1	-4.1277E2	

b
	1.030646E-2	-3.0389E-1	

c
	-2.924100E-4	8.7696E-3	

d
	 8.993600E-7 
	-9.9821E-6	

e
	-1.070900E-9	0	

Tlow (K)
	.	18	

f>
	.	-415.45	

data range (K)
	0-299	4-300	

equation range (K)
	2-295	4-300	

curve fit % error relative to data
	1	4	

equation of the form: 	

y = a + bT + cT 2 + dT 3 + eT 4 
	  >T > Tlow	

y = f 
	  T < Tlow	

solves as expected: Where: Coefficients a-e are summarized in the appropriate table and T is the temperature in K (x-axis), and y is the property to solve for. 	

See References

		Return to Material
		Properties Index page

File: materials/nist/aluminum-6063-t5/source.html
cryogenic material properties 6063-T5 Aluminum

Material Properties: 6063-T5 Aluminum (UNS A96063)

Data Available:

Thermal Conductivity View plot

Thermal Conductivity 

UNITS	W/(m-K)	

a 	22.401433	

b	-141.13433	

c	394.95461	

d	-601.15377	

e	547.83202	

f	-305.99691	

g	102.38656	

h	-18.810237	

i	1.4576882	

data range
	4-296	

equation range
	4-295	

curve fit % error relative to data	2	

Curve fit equation of the form:

log10 y = a+b(log10T) + c(log10T) 2 + d(log10T) 3 + e(log10T) 4 + f(log10T) 5 + g(log10T) 6 + h(log10T) 7 + i(log10T) 8

Solves as:

y = 10 a+b(log10T) + c(log10T) 2 + d(log10T) 3 + e(log10T) 4 + f(log10T) 5 + g(log10T) 6 + h(log10T) 7 + i(log10T) 8 

Where: Coefficients a - i are summarized in the appropriate table and T is the temperature in K (x-axis), and y is the property to solve for.	

See References

		Return to Material
		Properties Index page
