Repository: XuBoKai1999/thermal-simulation

# Thermal Simulation

小型、case-driven 的 3D FEniCSx 熱傳模擬專案。`lib/` 提供 mesh、model、solve、
analysis 與 LAMMPS-like dump I/O；每個 `test/<name>/main.py` 則像 LAMMPS infile，
明確串接一次模擬。所有 Python simulation 必須依 `AGENTS.md` 經 WSL2 執行。

## 已驗證案例

| 案例 | 功能 |
|---|---|
| `01_steady_bar` | 單一 constant-$k$ region 的穩態解析驗證 |
| `02_transient_bar` | Early transient Backward Euler `dt × dx` 收斂與解析解 profiles 比較 |
| `03_temperature_dependent_bar` | 案例本地 $k(T)$ 與 SNES/Newton nonlinear solve |
| `04_contact_resistance_bar` | steady multi-region 與 mesh-resolved thin-layer contact resistance |
| `05_steady_nonlinear_contact_bar` | 1D P1 nonlinear $k(T)$、零厚度接觸跳躍、解析解及 mesh convergence |

執行範例：

```powershell
.\scripts\wsl-run.ps1 "python3 test/04_contact_resistance_bar/main.py"
```

使用說明見 [`manual/README.md`](manual/README.md)，架構、施工狀態與 dump 規格分別見
[`arch.md`](arch.md)、[`steps.md`](steps.md)、[`dump-format.md`](dump-format.md)。

# NIST Cryogenic Materials Database

Source-preserving mirror of the official NIST Cryogenic Materials Database. Original
`source.html` snapshots are authoritative and contain only one injected `<base>` tag for
working links. Metadata records both the official response checksum and snapshot checksum; generated CSV files
are derived caches restricted to each NIST equation range. No external densities or
extrapolated values are included.

## Ingestion summary

- Index URL: https://trc.nist.gov/cryogenics/materials/materialproperties.htm
- Index entries discovered: 43
- General material pages downloaded: 42
- Failed downloads: 0
- Fully normalized: 38
- Partially normalized: 1
- Manual required: 3
- Derived CSV files: 129
- Worst validated interpolation metric: 0.098745%

## Property series counts

- linear_expansion: 37
- specific_heat: 29
- thermal_conductivity: 52
- thermal_expansion_coefficient: 2
- youngs_modulus: 12

## Manual-required or failed pages

- Kevlar-49 Fiber: manual_required — k-1-1-1: equation is image-only; coefficients preserved but not evaluated
- Kevlar-49 Composite: manual_required — k-1-1-1: equation is image-only; coefficients preserved but not evaluated
- Silicon: manual_required — alpha-1-1-1: equation is image-only; coefficients preserved but not evaluated

## Solver integration

The database exists, but `case.yaml` external material references are not implemented.
Select and review a series explicitly before copying it into a case-local solver input.

File: materials/nist/aluminum-6061-t6/material.yaml
id: nist.aluminum-6061-t6
name: Aluminum 6061-T6
source:
  organization: NIST
  url: https://trc.nist.gov/cryogenics/materials/6061%20Aluminum/6061_T6Aluminum_rev.htm
  retrieved: '2026-09-10'
  sha256: 75b2bd0c2e9579b88556f8ba98cea6409de4c0db82a2c2a86c23c72b5bc5c14e
  official_content_sha256: 130b832aa23d8a76a4cc4c1e1ee6736b8fcee89d65253bcbabe3aa2a9db6ec39
  page_title: cryogenic material properties 6061 Aluminum
  revision: null
identity:
  uns: A96061
  grade: null
normalization_status: fully_normalized
normalization_notes: []
equation_assets: []
series:
- id: k-1-1-1
  property: thermal_conductivity
  symbol: k
  unit: W/(m-K)
  conditions: {}
  representation:
    family: log10_poly
    coefficients:
    - 0.07918
    - 1.0957
    - -0.07277
    - 0.08084
    - 0.02803
    - -0.09464
    - 0.04179
    - -0.00571
    - 0.0
  data_range_K:
  - 4.0
  - 300.0
  equation_range_K:
  - 1.0
  - 300.0
  source_fit_error: '0.5'
  derived_table: k-1-1-1.csv
  derived_validation:
    method: dense quarter-point maximum relative error
    max_relative_interpolation_error: 0.0005370778663234773
    max_normalized_absolute_interpolation_error: null
    target: 0.001
    sample_count: 65
- id: cp-1-1-2
  property: specific_heat
  symbol: cp
  unit: J/(kg-K)
  conditions: {}
  representation:
    family: log10_poly
    coefficients:
    - 46.6467
    - -314.292
    - 866.662
    - -1298.3
    - 1162.27
    - -637.795
    - 210.351
    - -38.3094
    - 2.96344
  data_range_K:
  - 4.0
  - 300.0
  equation_range_K:
  - 4.0
  - 300.0
  source_fit_error: '5'
  derived_table: cp-1-1-2.csv
  derived_validation:
    method: dense quarter-point maximum relative error
    max_relative_interpolation_error: 0.0003629398981074893
    max_normalized_absolute_interpolation_error: null
    target: 0.001
    sample_count: 257
- id: E-3-1-1
  property: youngs_modulus
  symbol: E
  unit: GPa
  conditions:
    source_label: Young's Modulus
  representation:
    family: ordinary_poly
    coefficients:
    - 77.71221
    - 0.01030646
    - -0.00029241
    - 8.9936e-07
    - -1.0709e-09
  data_range_K:
  - 0.0
  - 299.0
  equation_range_K:
  - 2.0
  - 295.0
  source_fit_error: '1'
  derived_table: E-3-1-1.csv
  derived_validation:
    method: dense quarter-point maximum relative error
    max_relative_interpolation_error: 7.6948036081249e-05
    max_normalized_absolute_interpolation_error: null
    target: 0.001
    sample_count: 65
- id: delta_l_over_l-3-1-2
  property: linear_expansion
  symbol: delta_l_over_l
  unit: '[(L-L 293 )/L 293 ] x 10 5 unitless, eg. m/m'
  conditions: {}
  representation:
    family: ordinary_poly_low_constant
    coefficients:
    - -412.77
    - -0.30389
    - 0.0087696
    - -9.9821e-06
    - 0.0
    low_temperature_K: 18.0
    low_temperature_constant: -415.45
  data_range_K:
  - 4.0
  - 300.0
  equation_range_K:
  - 4.0
  - 300.0
  source_fit_error: '4'
  derived_table: delta_l_over_l-3-1-2.csv
  derived_validation:
    method: dense quarter-point maximum absolute error normalized by peak magnitude
    max_relative_interpolation_error: null
    max_normalized_absolute_interpolation_error: 0.00030485380835572145
    target: 0.001
    sample_count: 65

File: materials/nist/aluminum-6063-t5/material.yaml
id: nist.aluminum-6063-t5
name: Aluminum 6063-T5
source:
  organization: NIST
  url: https://trc.nist.gov/cryogenics/materials/6063_T5%20Alulminum/6063-T5Aluminum_rev.htm
  retrieved: '2026-09-10'
  sha256: fad195ebb42fe33ca5f49ab47e93abdc0aabbba68fc82b68df96d2f116d5c0bf
  official_content_sha256: fe1e393ee907008c8c7144c01a971b1f9206eb454753398cc46e5b7aef88fbe0
  page_title: cryogenic material properties 6063-T5 Aluminum
  revision: null
identity:
  uns: A96063
  grade: null
normalization_status: fully_normalized
normalization_notes: []
equation_assets: []
series:
- id: k-1-1-1
  property: thermal_conductivity
  symbol: k
  unit: W/(m-K)
  conditions: {}
  representation:
    family: log10_poly
    coefficients:
    - 22.401433
    - -141.13433
    - 394.95461
    - -601.15377
    - 547.83202
    - -305.99691
    - 102.38656
    - -18.810237
    - 1.4576882
  data_range_K:
  - 4.0
  - 296.0
  equation_range_K:
  - 4.0
  - 295.0
  source_fit_error: '2'
  derived_table: k-1-1-1.csv
  derived_validation:
    method: dense quarter-point maximum relative error
    max_relative_interpolation_error: 0.0005575960279618691
    max_normalized_absolute_interpolation_error: null
    target: 0.001
    sample_count: 129
