Repository: XuBoKai1999/thermal-simulation

# Thermal Simulation

小型、case-driven 的 3D FEniCSx 熱傳模擬專案。`lib/` 提供 mesh、model、solve、
analysis 與 LAMMPS-like dump I/O；每個 `test/<name>/main.py` 則像 LAMMPS infile，
明確串接一次模擬。所有 Python simulation 必須依 `AGENTS.md` 經 WSL2 執行。

## 已驗證案例

| 案例 | 功能 |
|---|---|
| `01_steady_bar` | 單一 constant-$k$ region 的穩態解析驗證 |
| `02_transient_bar` | Early transient Backward Euler `dt × dx` 收斂與解析解 profiles 比較 |
| `03_temperature_dependent_bar` | 案例本地 $k(T)$ 與 SNES/Newton nonlinear solve |
| `04_contact_resistance_bar` | steady multi-region 與 mesh-resolved thin-layer contact resistance |
| `05_steady_nonlinear_contact_bar` | 1D P1 nonlinear $k(T)$、零厚度接觸跳躍、解析解及 mesh convergence |

執行範例：

```powershell
.\scripts\wsl-run.ps1 "python3 test/04_contact_resistance_bar/main.py"
```

使用說明見 [`manual/README.md`](manual/README.md)，架構、施工狀態與 dump 規格分別見
[`arch.md`](arch.md)、[`steps.md`](steps.md)、[`dump-format.md`](dump-format.md)。

# NIST Cryogenic Materials Database

Source-preserving mirror of the official NIST Cryogenic Materials Database. Original
`source.html` snapshots are authoritative and contain only one injected `<base>` tag for
working links. Metadata records both the official response checksum and snapshot checksum; generated CSV files
are derived caches restricted to each NIST equation range. No external densities or
extrapolated values are included.

## Ingestion summary

- Index URL: https://trc.nist.gov/cryogenics/materials/materialproperties.htm
- Index entries discovered: 43
- General material pages downloaded: 42
- Failed downloads: 0
- Fully normalized: 38
- Partially normalized: 1
- Manual required: 3
- Derived CSV files: 129
- Worst validated interpolation metric: 0.098745%

## Property series counts

- linear_expansion: 37
- specific_heat: 29
- thermal_conductivity: 52
- thermal_expansion_coefficient: 2
- youngs_modulus: 12

## Manual-required or failed pages

- Kevlar-49 Fiber: manual_required — k-1-1-1: equation is image-only; coefficients preserved but not evaluated
- Kevlar-49 Composite: manual_required — k-1-1-1: equation is image-only; coefficients preserved but not evaluated
- Silicon: manual_required — alpha-1-1-1: equation is image-only; coefficients preserved but not evaluated

## Solver integration

The database exists, but `case.yaml` external material references are not implemented.
Select and review a series explicitly before copying it into a case-local solver input.

File: materials/nist/aluminum-1100/material.yaml
id: nist.aluminum-1100
name: Aluminum 1100
source:
  organization: NIST
  url: https://trc.nist.gov/cryogenics/materials/1100%20Aluminum/1100%20Aluminum_rev.htm
  retrieved: '2026-09-10'
  sha256: fa74d613e3a3880ac8ef632ae5a3828cf3c0fea0f1306bf59a7a38ec975f95dd
  official_content_sha256: 670f4b7afd34f90a5c96d6c081e709c10fb5a034c624b205f0929474d48c0b28
  page_title: cryogenic material properties 1100 Aluminum
  revision: null
identity:
  uns: A91100
  grade: null
normalization_status: fully_normalized
normalization_notes: []
equation_assets: []
series:
- id: k-1-1-1
  property: thermal_conductivity
  symbol: k
  unit: W/(m-K)
  conditions: {}
  representation:
    family: log10_poly
    coefficients:
    - 23.39172
    - -148.5733
    - 422.1917
    - -653.6664
    - 607.0402
    - -346.152
    - 118.4276
    - -22.2781
    - 1.770187
  data_range_K:
  - 4.0
  - 300.0
  equation_range_K:
  - 4.0
  - 300.0
  source_fit_error: '2'
  derived_table: k-1-1-1.csv
  derived_validation:
    method: dense quarter-point maximum relative error
    max_relative_interpolation_error: 0.0005415247583521817
    max_normalized_absolute_interpolation_error: null
    target: 0.001
    sample_count: 129
