Repository: XuBoKai1999/thermal-simulation

# Thermal Simulation

小型、case-driven 的 3D FEniCSx 熱傳模擬專案。`lib/` 提供 mesh、model、solve、
analysis 與 LAMMPS-like dump I/O；每個 `test/<name>/main.py` 則像 LAMMPS infile，
明確串接一次模擬。所有 Python simulation 必須依 `AGENTS.md` 經 WSL2 執行。

## 已驗證案例

| 案例 | 功能 |
|---|---|
| `01_steady_bar` | 單一 constant-$k$ region 的穩態解析驗證 |
| `02_transient_bar` | Early transient Backward Euler `dt × dx` 收斂與解析解 profiles 比較 |
| `03_temperature_dependent_bar` | 案例本地 $k(T)$ 與 SNES/Newton nonlinear solve |
| `04_contact_resistance_bar` | steady multi-region 與 mesh-resolved thin-layer contact resistance |
| `05_steady_nonlinear_contact_bar` | 1D P1 nonlinear $k(T)$、零厚度接觸跳躍、解析解及 mesh convergence |

執行範例：

```powershell
.\scripts\wsl-run.ps1 "python3 test/04_contact_resistance_bar/main.py"
```

使用說明見 [`manual/README.md`](manual/README.md)，架構、施工狀態與 dump 規格分別見
[`arch.md`](arch.md)、[`steps.md`](steps.md)、[`dump-format.md`](dump-format.md)。

# NIST Cryogenic Materials Database

Source-preserving mirror of the official NIST Cryogenic Materials Database. Original
`source.html` snapshots are authoritative and contain only one injected `<base>` tag for
working links. Metadata records both the official response checksum and snapshot checksum; generated CSV files
are derived caches restricted to each NIST equation range. No external densities or
extrapolated values are included.

## Ingestion summary

- Index URL: https://trc.nist.gov/cryogenics/materials/materialproperties.htm
- Index entries discovered: 43
- General material pages downloaded: 42
- Failed downloads: 0
- Fully normalized: 38
- Partially normalized: 1
- Manual required: 3
- Derived CSV files: 129
- Worst validated interpolation metric: 0.098745%

## Property series counts

- linear_expansion: 37
- specific_heat: 29
- thermal_conductivity: 52
- thermal_expansion_coefficient: 2
- youngs_modulus: 12

## Manual-required or failed pages

- Kevlar-49 Fiber: manual_required — k-1-1-1: equation is image-only; coefficients preserved but not evaluated
- Kevlar-49 Composite: manual_required — k-1-1-1: equation is image-only; coefficients preserved but not evaluated
- Silicon: manual_required — alpha-1-1-1: equation is image-only; coefficients preserved but not evaluated

## Solver integration

The database exists, but `case.yaml` external material references are not implemented.
Select and review a series explicitly before copying it into a case-local solver input.

File: materials/nist/aluminum-5083-o/E-3-1-1.csv
temperature_K,value_GPa
2,80.8521537579
2.16230708329,80.8536748173
2.33778596123,80.8553017285
2.52750557159,80.8570401387
2.73262160026,80.8588956637
2.9543835211,80.860873804
3.19414220722,80.8629798423
3.45335815986,80.8652187156
3.73361040511,80.867594861
4.03660611261,80.8701120274
4.36419099488,80.8727730486
4.71836055053,80.8755795713
5.10127221998,80.8785317281
5.51525852753,80.8816277494
5.96284129013,80.8848635008
6.4467469791,80.888231935
6.96992332856,80.8917224451
7.53555729167,80.8953201014
8.14709445417,80.899004754
8.80826002326,80.9027499814
9.52308151989,80.9065218588
10.2959133126,80.9102775214
11.1314631424,80.9139634903
12.0348208001,80.9175137276
13.0114891311,80.9208473813
14.0674175562,80.9238661781
15.2090383127,80.9264514161
16.4433056369,80.928460505
17.7777381257,80.9297229985
19.220464537,80.9300360571
20.7802733063,80.9291592777
22.4666660815,80.9268088229
24.289915603,80.9226507825
26.2611282805,80.9162937
28.392311848,80.9072802023
30.6964485101,80.8950776787
33.1875740226,80.879067968
35.8808631932,80.8585360382
38.7927223187,80.8326576677
41.9408891249,80.8004861864
45.3445408172,80.7609383866
49.0244108989,80.7127797939
53.0029154704,80.6546095833
57.3042897785,80.5848455489
61.9547358455,80.5017096911
66.9825820812,80.4032151669
72.4184558457,80.2871555738
78.2954700181,80.151097789
84.649424705,79.9923798695
91.5190253181,79.8081158158
98.9461183507,79.5952092911
106.975946287,79.3503786167
115.657423199,79.0701954725
125.04343271,78.7511395936
135.191150134,78.3896711932
146.162390766,77.9823216038
158.023986432,77.5258002903
170.848192596,77.0171123895
184.713128509,76.4536743936
199.703253077,75.8334052937
215.909879342,75.1547546525
233.431730727,74.4166051381
252.375542408,73.6179514112
272.8567115,72.7572047957
295,71.8308966531

File: materials/nist/aluminum-5083-o/cp-1-1-2.csv
temperature_K,value_J/(kg-K)
4,0.291976487945
4.06803283246,0.296354717049
4.13722278149,0.301638555548
4.20758952758,0.307788799572
4.27915308593,0.314772880723
4.35193381217,0.322563551768
4.42595240815,0.331137807618
4.50122992782,0.340475997557
4.5777877832,0.350561094828
4.65564775053,0.361378097287
4.73483197638,0.372913538697
4.81536298402,0.385155094591
4.8972636798,0.398091269984
4.98055735966,0.411711158731
5.06526771577,0.426004266184
5.15141884324,0.440960388201
5.23903524701,0.456569540587
5.32814184881,0.472821933761
5.41876399424,0.489707988004
5.51092745999,0.507218384981
5.60465846113,0.525344151524
5.69998365865,0.544076771837
5.79693016697,0.563408324468
5.89552556168,0.583331640494
5.99579788738,0.603840479539
6.09777566567,0.624929720364
6.20148790323,0.646595562969
6.30696410011,0.668835739316
6.4142342581,0.691649730044
6.52332888926,0.715038984778
6.63427902461,0.73900714394
6.74711622296,0.763560260261
6.86187257985,0.788707018549
6.97858073675,0.814458952573
7.09727389027,0.840830658314
7.21798580164,0.867840003145
7.34075080633,0.895508330861
7.46560382377,0.923860662836
7.5925803673,0.952925895849
7.72171655432,0.982736997479
7.85304911648,1.0133312002
7.9866154102,1.04475019557
8.12245342723,1.07704033015
8.26060180552,1.11025280498
8.40109984019,1.14444388054
8.54398749467,1.17967508944
8.68930541211,1.21601345895
8.83709492693,1.25353174593
8.98739807658,1.29230868631
9.14025761348,1.33242926192
9.2957170172,1.37398498702
9.45382050681,1.41707421714
9.61461305347,1.46180248294
9.77814039323,1.50828285159
9.94444904002,1.55663631848
10.1135862989,1.60699223173
10.2856002794,1.65948875241
10.4605399096,1.71427335301
10.6384549494,1.77150335697
10.8193960052,1.83134652198
11.0034145441,1.89398166989
11.1905629086,1.95959936588
11.3808943315,2.02840264998
11.5744629508,2.10060782346
11.7713238255,2.17644529334
11.9715329509,2.25616047766
12.1751472748,2.34001477457
12.3822247135,2.42828659815
12.5928241684,2.52127248397
12.8070055426,2.61928826723
13.0248297582,2.7226703364
13.2463587734,2.83177696532
13.4716556002,2.94698972634
13.7007843223,3.06871498732
13.9338101134,3.1973854948
14.1707992556,3.33346204586
14.4118191585,3.47743525054
14.6569383781,3.62982738659
14.9062266363,3.79119434813
15.1597548412,3.96212768889
15.4175951065,4.14325676074
15.6798207727,4.33525094718
15.9465064276,4.53882199123
16.2177279276,4.75472641582
16.4935624194,4.98376803454
16.7740883616,5.22680054921
17.0593855474,5.48473022965
17.3495351271,5.75851867016
17.6446196312,6.04918561551
17.944722994,6.35781184795
18.2499305773,6.68554212532
18.5603291946,7.03358815828
18.8760071362,7.40323161333
19.197054194,7.79582712592
19.5235616869,8.21280530624
19.8556224872,8.65567571787
20.1933310467,9.12602980756
20.5367834237,9.62554376179
20.8860773102,10.1559812638
21.2413120598,10.7191961216
21.602588716,11.3171347367
21.9700100407,11.9518383792
22.3436805437,12.6254452332
22.7237065125,13.3401921755
23.110196042,14.098416247
23.5032590658,14.9025557747
23.9030073874,15.755151102
24.3095547116,16.6588448817
24.7230166774,17.6163818869
25.1435108902,18.6306082942
25.5711569562,19.7044703927
26.0060765155,20.8410126741
26.4483932771,22.0433752593
26.8982330543,23.3147906203
27.3557238,24.6585795556
27.8209956435,26.0781463849
28.2941809274,27.5769733288
28.775414245,29.1586140455
29.2648324791,30.8266863044
29.7625748404,32.5848637772
30.2687829073,34.4368669419
30.7836006664,36.386453095
31.3071745531,38.4374054826
31.8396534934,40.5935215666
32.3811889463,42.8586004538
32.9319349469,45.2364295243
33.4920481501,47.7307703095
34.0616878752,50.3453436781
34.6410161514,53.0838144019
35.2301977634,55.9497751819
35.8294002989,58.9467302288
36.4387941958,62.0780785041
37.058552791,65.3470967271
37.6888523693,68.7569222818
38.329872214,72.3105361445
38.9817946576,76.0107459774
39.6448051339,79.8601695288
40.3190922303,83.8612184854
41.0048477419,88.0160829344
41.7022667261,92.3267165801
42.4115475574,96.7948228696
43.1328919848,101.42184217
43.8665051882,106.208940148
44.6125958378,111.156997476
45.3713761523,116.266600993
46.1430619604,121.538036453
46.9278727613,126.971282929
47.7260317876,132.566008985
48.5377660688,138.321570687
49.3633064955,144.237011481
50.2028878856,150.311064009
51.0567490508,156.542153839
51.9251328643,162.928405132
52.8082863305,169.467648201
53.7064606546,176.157428922
54.6199113145,182.995019923
55.5488981334,189.977433475
56.4936853534,197.101435936
57.4545417111,204.363563697
58.4317405137,211.760140395
59.4255597168,219.2872953
60.4362820039,226.940982687
61.4641948659,234.717001991
62.5095906838,242.611018572
63.5727668113,250.61858487
64.6540256597,258.735161785
65.7536747836,266.956140015
66.8720269687,275.276861181
68.0094003204,283.692638558
69.1661183549,292.198777129
70.3425100904,300.790592864
71.5389101413,309.46343097
72.7556588133,318.212682959
73.9931022,327.033802396
75.2515922813,335.922319103
76.5314870238,344.873851795
77.8331504824,353.884118909
79.1569529041,362.948947623
80.5032708329,372.064280924
81.8724872171,381.226182668
83.2649915186,390.430840594
84.6811798231,399.674567247
86.1214549529,408.953798839
87.5862265819,418.26509196
89.0759113517,427.605118277
90.59093299,436.970657214
92.1317224316,446.35858661
93.6987179407,455.765871525
95.2923652356,465.189551279
96.9131176153,474.626724738
98.5614360888,484.074534068
100.237789506,493.530147057
101.942654691,502.990738147
103.676516578,512.453468399
105.439868348,521.915464486
107.233211573,531.373796927
109.057056352,540.825457944
110.911921463,550.26733883
112.798334506,559.696207406
114.716832054,569.108685637
116.667959808,578.501227654
118.652272748,587.870098623
120.670335297,597.211354553
122.722721473,606.520823562
124.81001506,615.794088698
126.932809771,625.026472872
129.091709416,634.213026119
131.287328076,643.348515566
133.520290275,652.427418525
135.791231159,661.443919033
138.100796679,670.391908323
140.44964377,679.264989475
142.838440541,688.05648676
145.267866464,696.759460144
147.73861257,705.366725082
150.251381639,713.870878174
152.806888407,722.264329263
155.405859767,730.53933974
158.049034972,738.68806809
160.737165851,746.702622499
163.47101702,754.575120923
166.251366098,762.297759073
169.079003932,769.862886253
171.954734819,777.2630893
174.879376735,784.491284896
177.85376157,791.540819993
180.87873536,798.405580771
183.955158535,805.080109726
187.083906155,811.559731083
190.265868166,817.840684325
193.501949649,823.92026555
196.793071079,829.796976743
200.140168588,835.470682593
203.544194228,840.942774797
207.006116244,846.216343608
210.52691935,851.296356701
214.107605008,856.189845383
217.749191713,860.90609816
221.452715282,865.456862452
225.219229152,869.856554327
229.049804673,874.122478379
232.945531419,878.275057811
236.907517497,882.338077396
240.936889859,886.338941615
245.034794624,890.308950564
249.202397406,894.283598404
253.440883644,898.302898583
257.751458938,902.411742107
262.135349394,906.660297053
266.593801971,911.104457363
271.128084837,915.806353128
275.739487729,920.834935664
280.429322322,926.266653594
285.198922598,932.186239807
290.049645228,938.687634193
294.982869957,945.875069963
300,953.864360101

File: materials/nist/aluminum-5083-o/k-1-1-1.csv
temperature_K,value_W/(m-K)
1,0.123216821062
1.01120248324,0.131291165442
1.02253046212,0.13973010217
1.03398534248,0.148539680249
1.04556854596,0.15772552143
1.05728151007,0.167292804582
1.06912568847,0.177246251851
1.08110255108,0.187590116682
1.09321358429,0.198328173724
1.10546029115,0.20946371066
1.11784419154,0.220999521965
1.13036682236,0.232937904602
1.14302973775,0.245280655637
1.15583450923,0.258029071774
1.16878272595,0.271183950745
1.18187599485,0.28474559455
1.19511594088,0.298713814471
1.20850420718,0.31308793781
1.22204245531,0.327866816285
1.23573236544,0.343048836007
1.24957563655,0.358631928956
1.26357398668,0.374613585875
1.27772915309,0.390990870479
1.29204289252,0.4077604349
1.30651698137,0.424918536253
1.32115321596,0.442461054234
1.33595341272,0.460383509643
1.35091940844,0.478681083724
1.36605306048,0.497348638229
1.381356247,0.516380736085
1.39683086721,0.535771662586
1.41247884159,0.555515446986
1.42830211214,0.575605884407
1.44430264262,0.596036557962
1.46048241877,0.616800861007
1.47684344859,0.637892019417
1.49338776258,0.659303113819
1.51011741396,0.681027101688
1.52703447899,0.703056839236
1.54414105715,0.725385103014
1.56143927147,0.748004611166
1.57893126874,0.770908044277
1.59661921982,0.794088065737
1.61450531987,0.817537341593
1.63259178866,0.841248559823
1.65088087082,0.865214449002
1.66937483611,0.889427796307
1.68807597974,0.913881464845
1.70698662261,0.938568410265
1.72610911165,0.963481696625
1.74544582005,0.988614511518
1.7649991476,1.0139601804
1.78477152097,1.03951218018
1.80476539403,1.06526415196
1.82498324811,1.091209913
1.84542759236,1.11734346797
1.86610096404,1.14365901926
1.88700592882,1.17015097663
1.90814508112,1.19681396604
1.92952104441,1.2236428377
1.95113647158,1.2506326734
1.97299404521,1.2777787931
1.99509647794,1.30507676079
2.0174465128,1.33252238965
2.04004692355,1.36011174658
2.06290051503,1.387841156
2.08601012348,1.41570720311
2.10937861693,1.44370673648
2.13300889554,1.47183687009
2.15690389195,1.50009498479
2.18106657165,1.52847872929
2.20549993337,1.55698602059
2.23020700942,1.58561504396
2.25519086607,1.6143642525
2.28045460395,1.64323236622
2.30600135844,1.67221837079
2.33183430002,1.70132151588
2.35795663469,1.73054131319
2.38437160437,1.75987753413
2.41108248731,1.78933020724
2.43809259848,1.81889961534
2.46540528995,1.8485862924
2.4930239514,1.87839102027
2.52095201044,1.9083148251
2.54919293309,1.9383589737
2.57775022421,1.96852496962
2.6066274279,1.99881454926
2.63582812798,2.02922967766
2.66535594841,2.05977254436
2.69521455376,2.09044555908
2.72540764964,2.12125134739
2.75593898316,2.15219274628
2.78681234344,2.18327279971
2.81803156201,2.21449475418
2.84960051336,2.24586205421
2.88152311536,2.27737833789
2.91380332978,2.30904743239
2.94644516275,2.34087334956
2.97945266531,2.37286028147
3.01282993387,2.40501259608
3.04658111071,2.43733483291
3.08071038455,2.46983169874
3.11522199101,2.50250806349
3.15012021316,2.535368956
3.18540938206,2.56841956003
3.22109387729,2.60166521025
3.25717812747,2.63511138837
3.29366661086,2.66876371931
3.33056385588,2.7026279675
3.36787444166,2.73671003321
3.40560299866,2.77101594909
3.44375420918,2.80555187666
3.482332808,2.84032410302
3.52134358293,2.87533903761
3.56079137541,2.91060320903
3.60068108112,2.94612326204
3.64101765059,2.98190595458
3.68180608981,3.01795815498
3.72305146084,3.05428683915
3.76475888244,3.09089908798
3.80693353073,3.12780208477
3.84958063981,3.16500311277
3.89270550242,3.20250955282
3.93631347058,3.24032888108
3.98040995627,3.27846866681
4.02500043211,3.31693657034
4.070090432,3.35574034099
4.11568555186,3.39488781518
4.16179145029,3.43438691458
4.20841384927,3.47424564429
4.25555853489,3.51447209123
4.30323135807,3.55507442244
4.35143823525,3.59606088353
4.40018514916,3.63743979727
4.44947814956,3.67921956205
4.49932335397,3.72140865064
4.54972694844,3.76401560877
4.60069518834,3.80704905399
4.65223439909,3.8505176744
4.70435097699,3.89443022755
4.75705138998,3.9387955393
4.81034217846,3.98362250283
4.8642299561,4.02892007757
4.91872141067,4.07469728829
4.97382330485,4.12096322409
5.02954247708,4.16772703758
5.08588584239,4.21499794394
5.14286039332,4.26278522015
5.20047320069,4.31109820411
5.25873141458,4.35994629388
5.31764226513,4.40933894691
5.37721306349,4.45928567928
5.43745120273,4.50979606498
5.49836415871,4.56087973517
5.55995949106,4.61254637747
5.62224484409,4.66480573527
5.68522794774,4.71766760704
5.74891661855,4.77114184563
5.81331876064,4.82523835758
5.87844236664,4.87996710247
5.94429551874,4.93533809221
6.01088638968,4.99136139034
6.07822324373,5.04804711138
6.14631443777,5.10540542011
6.21516842226,5.16344653087
6.28479374236,5.22218070687
6.35519903894,5.28161825943
6.42639304968,5.34176954727
6.49838461013,5.40264497579
6.57118265483,5.46425499626
6.6447962184,5.52661010507
6.71923443669,5.58972084297
6.79450654787,5.65359779419
6.87062189362,5.7182515857
6.94758992025,5.78369288627
7.0254201799,5.84993240569
7.10412233174,5.91698089383
7.18370614312,5.98484913974
7.26418149081,6.05354797074
7.34555836223,6.12308825142
7.42784685669,6.19348088272
7.51105718663,6.26473680088
7.5951996789,6.33686697643
7.68028477603,6.40988241315
7.76632303753,6.48379414698
7.85332514121,6.5586132449
7.94130188451,6.63435080384
8.03026418579,6.71101794951
8.12022308577,6.78862583519
8.21118974881,6.8671856406
8.30317546438,6.94670857058
8.39619164838,7.0272058539
8.49024984462,7.10868874194
8.58536172623,7.19116850741
8.6815390971,7.274656443
8.77879389335,7.35916386003
8.87713818484,7.44470208708
8.97658417659,7.53128246856
9.07714421041,7.6189163633
9.17883076632,7.70761514312
9.28165646416,7.79739019131
9.38563406517,7.88825290118
9.4907764735,7.98021467453
9.59709673791,8.07328692009
9.70460805329,8.16748105201
9.81332376238,8.26280848828
9.92325735739,8.35928064911
10.0344224816,8.45690895535
10.1468329313,8.55570482685
10.2605026572,8.65567968084
10.3754457663,8.75684493028
10.4916765236,8.85921198217
10.6092093541,8.96279223591
10.7280588441,9.06759708158
10.8482397435,9.17363789826
10.9697669675,9.28092605234
11.0926555981,9.38947289579
11.2169208865,9.49928976445
11.3425782548,9.61038797629
11.4696432976,9.72277882971
11.5981317845,9.83647360181
11.7280596614,9.95148354666
11.8594430533,10.0678198935
11.9922982653,10.1854938453
12.1266417857,10.3045165765
12.2624902871,10.4248992318
12.399860629,10.5466529243
12.5387698599,10.6697887336
12.6792352192,10.7943177044
12.8212741393,10.9202508446
12.9649042479,11.0475991237
13.1101433705,11.1763734712
13.2570095319,11.3065847747
13.4055209591,11.4382438787
13.555696083,11.5713615826
13.7075535412,11.7059486392
13.86111218,11.8420157533
14.016391057,11.9795735799
14.1734094429,12.1186327227
14.3321868247,12.2592037328
14.4927429074,12.4012971071
14.655097617,12.5449232866
14.8192711024,12.6900926554
14.9852837386,12.8368155388
15.1531561286,12.9851022024
15.3229091062,13.1349628506
15.4945637387,13.286407625
15.6681413293,13.4394466034
15.84366342,13.5940897987
16.021151794,13.7503471571
16.2006284785,13.9082285578
16.3821157475,14.0677438108
16.5656361247,14.2289026567
16.7512123858,14.3917147653
16.9388675618,14.5561897344
17.1286249418,14.7223370889
17.3205080757,14.8901662802
17.5145407772,15.0596866847
17.7107471267,15.2309076033
17.9091514746,15.4038382606
18.1097784439,15.5784878039
18.3126529335,15.7548653027
18.5178001211,15.9329797476
18.7252454666,16.1128400501
18.9350147152,16.2944550418
19.1471339002,16.4778334736
19.3616293469,16.6629840156
19.5785276752,16.8499152562
19.7978558034,17.0386357019
20.0196409513,17.2291537767
20.2439106435,17.4214778219
20.4706927133,17.6156160959
20.7000153054,17.8115767733
20.93190688,18.0093679454
21.166396216,18.2089976196
21.4035124149,18.4104737192
21.6432849041,18.6138040834
21.8857434405,18.8189964672
22.1309181147,19.0260585413
22.378839354,19.2349978919
22.6295379269,19.4458220211
22.8830449463,19.6585383466
23.1393918738,19.8731542019
23.3986105235,20.0896768364
23.6607330658,20.3081134154
23.9257920315,20.5284710204
24.1938203158,20.7507566494
24.4648511825,20.9749772168
24.7389182679,21.2011395538
25.0160555852,21.4292504084
25.2962975287,21.6593164462
25.5796788779,21.8913442502
25.8662348019,22.1253403211
26.1560008638,22.361311078
26.4490130252,22.5992628582
26.7453076503,22.8392019179
27.0449215111,23.0811344324
27.3478917911,23.3250664963
27.6542560907,23.5710041241
27.9640524311,23.8189532504
28.2773192599,24.06891973
28.594095455,24.3209093386
28.9144203302,24.5749277729
29.2383336394,24.8309806508
29.565875582,25.0890735119
29.8970868078,25.3492118176
30.2320084218,25.6114009515
30.5706819895,25.8756462195
30.9131495422,26.1419528499
31.2594535819,26.4103259939
31.6096370869,26.6807707252
31.9637435166,26.9532920407
32.3218168178,27.2278948601
32.683901429,27.5045840263
33.0500422871,27.7833643049
33.420284832,28.0642403846
33.7946750128,28.3472168768
34.1732592933,28.6322983156
34.5560846579,28.9194891574
34.9431986172,29.2087937808
35.3346492141,29.5002164862
35.7304850298,29.7937614952
36.1307551896,30.0894329505
36.5355093692,30.3872349149
36.9447978007,30.6871713713
37.3586712789,30.9892462212
37.7771811679,31.2934632847
38.2003794069,31.5998262993
38.6283185171,31.9083389187
39.0610516079,32.2190047125
39.498632384,32.5318271642
39.9411151514,32.8468096709
40.3885548246,33.1639555412
40.8410069332,33.4832679944
41.298527629,33.8047501587
41.7611736927,34.1284050697
42.2290025412,34.4542356686
42.7020722345,34.7822448006
43.1804414831,35.1124352129
43.6641696553,35.4448095525
44.1533167841,35.7793703644
44.6479435755,36.116120089
45.1481114152,36.4550610601
45.6538823768,36.7961955022
46.1653192291,37.1395255278
46.6824854441,37.4850531349
47.205445205,37.8327802042
47.7342634139,38.1827084958
48.2690056999,38.5348396466
48.8097384274,38.8891751665
49.3565287042,39.2457164356
49.9094443899,39.6044647007
50.4685541044,39.9654210711
51.033927236,40.3285865158
51.6056339507,40.6939618588
52.1837452002,41.0615477758
52.7683327314,41.4313447897
53.3594690945,41.8033532665
53.9572276529,42.1775734112
54.5616825915,42.5540052628
55.1729089264,42.9326486901
55.7909825141,43.313503387
56.4159800608,43.6965688675
57.0479791321,44.0818444609
57.6870581623,44.4693293063
58.3332964647,44.8590223482
58.9867742408,45.2509223304
59.6475725908,45.6450277911
60.3157735232,46.0413370572
60.9914599654,46.4398482386
61.6747157736,46.8405592226
62.3656257435,47.2434676679
63.0642756209,47.6485709991
63.7707521117,48.0558664
64.4851428936,48.4653508081
65.2075366263,48.8770209083
65.9380229626,49.2908731262
66.6766925599,49.7069036224
67.423637091,50.1251082857
68.1789492557,50.5454827266
68.9427227922,50.9680222712
69.715052489,51.392721954
70.4960341962,51.8195765119
71.285764838,52.2485803771
72.084342424,52.6797276708
72.8918660621,53.1130121961
73.7084359702,53.5484274318
74.534153489,53.985966525
75.3691210945,54.4256222851
76.2134424105,54.8673871765
77.067222222,55.3112533126
77.9305664875,55.7572124483
78.8035823527,56.2052559742
79.6863781634,56.6553749095
80.5790634795,57.1075598957
81.4817490878,57.5618011903
82.3945470165,58.0180886604
83.3175705488,58.4764117763
84.2509342367,58.9367596055
85.1947539156,59.3991208068
86.1491467187,59.8634836243
87.1142310912,60.3298358815
88.0901268052,60.7981649764
89.0769549746,61.2684578751
90.07483807,61.7407011077
91.0838999341,62.2148807623
92.1042657967,62.6909824812
93.1360622909,63.1689914554
94.179417468,63.6488924212
95.234460814,64.1306696555
96.3013232654,64.6143069726
97.3801372255,65.0997877203
98.4710365809,65.5870947773
99.5741567181,66.07621055
100.68963454,66.5671169704
101.817608484,67.0597954938
102.958218537,67.5542270973
104.111606255,68.0503922788
105.277914779,68.5482710559
106.457288855,69.0478429655
107.64987485,69.5490870642
108.855820769,70.0519819291
110.075276277,70.5565056583
111.308392715,71.0626358731
112.555323119,71.5703497203
113.81622224,72.0796238748
115.091246562,72.590434543
116.380554323,73.102757467
117.684305533,73.6165679294
119.002661993,74.1318407586
120.33578732,74.6485503346
121.683846961,75.1666705965
123.047008218,75.6861750492
124.425440265,76.2070367725
125.819314175,76.7292284296
127.228802933,77.2527222776
128.654081466,77.7774901776
130.095326658,78.303503607
131.552717375,78.8307336717
133.026434487,79.3591511196
134.51666089,79.888726355
136.023581529,80.4194294539
137.547383422,80.9512301807
139.08825568,81.4840980049
140.646389533,82.0180021204
142.221978355,82.5529114641
143.815217685,83.0887947373
145.426305251,83.6256204267
147.055440998,84.1633568279
148.702827112,84.7019720689
150.368668041,85.2414341357
152.053170525,85.7817108986
153.756543619,86.3227701397
155.478998723,86.8645795824
157.220749601,87.4071069211
158.982012413,87.9503198532
160.763005743,88.4941861119
162.563950621,89.0386735004
164.385070554,89.5837499278
166.226591552,90.1293834463
168.088742158,90.6755422894
169.971753476,91.2221949123
171.875859196,91.7693100335
173.801295628,92.3168566775
175.74830173,92.8648042197
177.717119135,93.4131224324
179.707992184,93.9617815327
181.721167955,94.5107522317
183.756896294,95.0600057858
185.815429845,95.6095140487
187.897024085,96.1592495265
190.001937348,96.7091854331
192.130430867,97.2592957483
194.2827688,97.8095552771
196.459218261,98.3599397112
198.660049362,98.9104256915
200.885535236,99.4609908734
203.135952078,100.011613994
205.411579177,100.562274938
207.712698951,101.112954812
210.03959698,101.663636015
212.392562045,102.214302311
214.771886163,102.764938907
217.177864618,103.315532532
219.610796007,103.866071514
222.07098227,104.416545865
224.558728727,104.966947365
227.074344123,105.517269645
229.618140658,106.06750828
232.19043403,106.617660877
234.791543477,107.167727168
237.421791808,107.717709102
240.081505452,108.26761095
242.771014494,108.817439394
245.490652716,109.367203636
248.240757639,109.916915501
251.021670566,110.466589539
253.833736625,111.016243139
256.677304805,111.565896638
259.552728011,112.115573433
262.460363097,112.6653001
265.400570917,113.215106513
268.373716365,113.765025964
271.380168426,114.315095286
274.420300215,114.865354984
277.494489029,115.415849365
280.603116393,115.966626667
283.746568102,116.517739198
286.925234276,117.069243476
290.139509405,117.62120037
293.389792397,118.173675246
296.67648663,118.726738119
300,119.280463803
