Repository: XuBoKai1999/thermal-simulation

# Thermal Simulation

小型、case-driven 的 3D FEniCSx 熱傳模擬專案。`lib/` 提供 mesh、model、solve、
analysis 與 LAMMPS-like dump I/O；每個 `test/<name>/main.py` 則像 LAMMPS infile，
明確串接一次模擬。所有 Python simulation 必須依 `AGENTS.md` 經 WSL2 執行。

## 已驗證案例

| 案例 | 功能 |
|---|---|
| `01_steady_bar` | 單一 constant-$k$ region 的穩態解析驗證 |
| `02_transient_bar` | Early transient Backward Euler `dt × dx` 收斂與解析解 profiles 比較 |
| `03_temperature_dependent_bar` | 案例本地 $k(T)$ 與 SNES/Newton nonlinear solve |
| `04_contact_resistance_bar` | steady multi-region 與 mesh-resolved thin-layer contact resistance |
| `05_steady_nonlinear_contact_bar` | 1D P1 nonlinear $k(T)$、零厚度接觸跳躍、解析解及 mesh convergence |

執行範例：

```powershell
.\scripts\wsl-run.ps1 "python3 test/04_contact_resistance_bar/main.py"
```

使用說明見 [`manual/README.md`](manual/README.md)，架構、施工狀態與 dump 規格分別見
[`arch.md`](arch.md)、[`steps.md`](steps.md)、[`dump-format.md`](dump-format.md)。

# NIST Cryogenic Materials Database

Source-preserving mirror of the official NIST Cryogenic Materials Database. Original
`source.html` snapshots are authoritative and contain only one injected `<base>` tag for
working links. Metadata records both the official response checksum and snapshot checksum; generated CSV files
are derived caches restricted to each NIST equation range. No external densities or
extrapolated values are included.

## Ingestion summary

- Index URL: https://trc.nist.gov/cryogenics/materials/materialproperties.htm
- Index entries discovered: 43
- General material pages downloaded: 42
- Failed downloads: 0
- Fully normalized: 38
- Partially normalized: 1
- Manual required: 3
- Derived CSV files: 129
- Worst validated interpolation metric: 0.098745%

## Property series counts

- linear_expansion: 37
- specific_heat: 29
- thermal_conductivity: 52
- thermal_expansion_coefficient: 2
- youngs_modulus: 12

## Manual-required or failed pages

- Kevlar-49 Fiber: manual_required — k-1-1-1: equation is image-only; coefficients preserved but not evaluated
- Kevlar-49 Composite: manual_required — k-1-1-1: equation is image-only; coefficients preserved but not evaluated
- Silicon: manual_required — alpha-1-1-1: equation is image-only; coefficients preserved but not evaluated

## Solver integration

The database exists, but `case.yaml` external material references are not implemented.
Select and review a series explicitly before copying it into a case-local solver input.

File: materials/nist/aluminum-6061-t6/E-3-1-1.csv
temperature_K,value_GPa
2,77.7316604577
2.16230708329,77.7331376166
2.33778596123,77.7347176645
2.52750557159,77.7364061146
2.73262160026,77.738208457
2.9543835211,77.7401300796
3.19414220722,77.7421761701
3.45335815986,77.7443515955
3.73361040511,77.7466607557
4.03660611261,77.7491074051
4.36419099488,77.7516944387
4.71836055053,77.7544236341
5.10127221998,77.7572953441
5.51525852753,77.7603081306
5.96284129013,77.7634583294
6.4467469791,77.7667395365
6.96992332856,77.7701420014
7.53555729167,77.7736519144
8.14709445417,77.7772505701
8.80826002326,77.7809133896
9.52308151989,77.7846087796
10.2959133126,77.7882968054
11.1314631424,77.7919276505
12.0348208001,77.7954398349
13.0114891311,77.7987581588
14.0674175562,77.8017913373
15.2090383127,77.8044292878
16.4433056369,77.806540029
17.7777381257,77.8079661512
19.220464537,77.8085208107
20.7802733063,77.8079832075
22.4666660815,77.8060935025
24.289915603,77.8025471366
26.2611282805,77.7969885197
28.392311848,77.7890040704
30.6964485101,77.7781146012
33.1875740226,77.7637670693
35.8808631932,77.7453257417
38.7927223187,77.7220628664
41.9408891249,77.6931489929
45.3445408172,77.6576431544
49.0244108989,77.6144832053
53.0029154704,77.5624767098
57.3042897785,77.5002928974
61.9547358455,77.4264563341
66.9825820812,77.3393431118
72.4184558457,77.2371805063
78.2954700181,77.1180511977
84.649424705,76.9799032447
91.5190253181,76.8205670157
98.9461183507,76.6377801343
106.975946287,76.4292210806
115.657423199,76.1925512427
125.04343271,75.9254636865
135.191150134,75.6257343482
146.162390766,75.291267232
158.023986432,74.9201187604
170.848192596,74.5104765935
184.713128509,74.0605534686
199.703253077,73.5683347153
215.909879342,73.0310859799
233.431730727,72.4444809707
252.375542408,71.8011415743
272.8567115,71.0882858808
295,70.2840414457

File: materials/nist/aluminum-6061-t6/delta_l_over_l-3-1-2.csv
temperature_K,"value_[(L-L 293 )/L 293 ] x 10 5 unitless, eg. m/m"
4,-415.45
4.27915308593,-415.45
4.5777877832,-415.45
4.8972636798,-415.45
5.23903524701,-415.45
5.60465846113,-415.45
5.99579788738,-415.45
6.4142342581,-415.45
6.86187257985,-415.45
7.34075080633,-415.45
7.85304911648,-415.45
8.40109984019,-415.45
8.98739807658,-415.45
9.61461305347,-415.45
10.2856002794,-415.45
11.0034145441,-415.45
11.7713238255,-415.45
12.5928241684,-415.45
13.4716556002,-415.45
14.4118191585,-415.45
15.4175951065,-415.45
16.4935624194,-415.45
17.6446196312,-415.45
18.8760071362,-415.448724873
20.1933310467,-415.412761231
21.602588716,-415.342918066
23.110196042,-415.232485593
24.7230166774,-415.07369978
26.4483932771,-414.857593475
28.2941809274,-414.573828381
30.2687829073,-414.210505715
32.3811889463,-413.753953281
34.6410161514,-413.188486503
37.058552791,-412.496140855
39.6448051339,-411.656373024
42.4115475574,-410.6457281
45.3713761523,-409.437470116
48.5377660688,-408.001173374
51.9251328643,-406.302272264
55.5488981334,-404.301567707
59.4255597168,-401.954689028
63.5727668113,-399.21151105
68.0094003204,-396.015527575
72.7556588133,-392.303184323
77.8331504824,-388.003176952
83.2649915186,-383.035723211
89.0759113517,-377.311822739
95.2923652356,-370.732523903
101.942654691,-363.188224602
109.057056352,-354.558043726
116.667959808,-344.7093124
124.81001506,-333.497250001
133.520290275,-320.764910052
142.838440541,-306.343506537
152.806888407,-290.053263216
163.47101702,-271.704968826
174.879376735,-251.102471591
187.083906155,-228.046409708
200.140168588,-202.339553478
214.107605008,-173.794233312
229.049804673,-142.242450537
245.034794624,-107.549420513
262.135349394,-69.631487128
280.429322322,-28.479582855
300,15.8103

File: materials/nist/aluminum-6061-t6/k-1-1-1.csv
temperature_K,value_W/(m-K)
1,1.19999655705
1.09321358429,1.32277146288
1.19511594088,1.4574725045
1.30651698137,1.60529883528
1.42830211214,1.76758520295
1.56143927147,1.94581592772
1.70698662261,2.14163971494
1.86610096404,2.35688525462
2.04004692355,2.59357752985
2.23020700942,2.85395471856
2.43809259848,3.14048552662
2.66535594841,3.45588673612
2.91380332978,3.80314068881
3.18540938206,4.18551235339
3.482332808,4.60656554546
3.80693353073,5.07017778351
4.16179145029,5.58055317428
4.54972694844,6.14223262967
4.97382330485,6.76010062855
5.43745120273,7.43938765596
5.94429551874,8.18566738395
6.49838461013,9.00484761078
7.10412233174,9.90315395484
7.76632303753,10.8871053155
8.49024984462,11.9634801721
9.28165646416,13.1392729041
10.1468329313,14.4216394837
11.0926555981,15.8178321229
12.1266417857,17.3351227568
13.2570095319,18.9807155961
14.4927429074,20.7616494037
15.84366342,22.6846906015
17.3205080757,24.7562188018
18.9350147152,26.9821068452
20.7000153054,29.3675978905
22.6295379269,31.9171825124
24.7389182679,34.6344790761
27.0449215111,37.5221208529
29.565875582,40.5816533693
32.3218168178,43.8134453254
35.3346492141,47.2166160532
38.6283185171,50.788981896
42.2290025412,54.5270230853
46.1653192291,58.4258716761
50.4685541044,62.4793199105
55.1729089264,66.6798470514
60.3157735232,71.018661311
65.9380229626,75.4857520545
72.084342424,80.0699460576
78.8035823527,84.7589602938
86.1491467187,89.5394425961
94.179417468,94.3969906366
102.958218537,99.3161390527
112.555323119,104.280304275
123.047008218,109.271676726
134.51666089,114.271050641
147.055440998,119.257582839
160.763005743,124.208473521
175.74830173,129.098564614
192.130430867,133.899854618
210.03959698,138.580933459
229.618140658,143.10634692
251.021670566,147.435908002
274.420300215,151.52398265
300,155.318789794
