Repository: XuBoKai1999/thermal-simulation

# Thermal Simulation

小型、case-driven 的 3D FEniCSx 熱傳模擬專案。`lib/` 提供 mesh、model、solve、
analysis 與 LAMMPS-like dump I/O；每個 `test/<name>/main.py` 則像 LAMMPS infile，
明確串接一次模擬。所有 Python simulation 必須依 `AGENTS.md` 經 WSL2 執行。

## 已驗證案例

| 案例 | 功能 |
|---|---|
| `01_steady_bar` | 單一 constant-$k$ region 的穩態解析驗證 |
| `02_transient_bar` | Early transient Backward Euler `dt × dx` 收斂與解析解 profiles 比較 |
| `03_temperature_dependent_bar` | 案例本地 $k(T)$ 與 SNES/Newton nonlinear solve |
| `04_contact_resistance_bar` | steady multi-region 與 mesh-resolved thin-layer contact resistance |
| `05_steady_nonlinear_contact_bar` | 1D P1 nonlinear $k(T)$、零厚度接觸跳躍、解析解及 mesh convergence |

執行範例：

```powershell
.\scripts\wsl-run.ps1 "python3 test/04_contact_resistance_bar/main.py"
```

使用說明見 [`manual/README.md`](manual/README.md)，架構、施工狀態與 dump 規格分別見
[`arch.md`](arch.md)、[`steps.md`](steps.md)、[`dump-format.md`](dump-format.md)。

# NIST Cryogenic Materials Database

Source-preserving mirror of the official NIST Cryogenic Materials Database. Original
`source.html` snapshots are authoritative and contain only one injected `<base>` tag for
working links. Metadata records both the official response checksum and snapshot checksum; generated CSV files
are derived caches restricted to each NIST equation range. No external densities or
extrapolated values are included.

## Ingestion summary

- Index URL: https://trc.nist.gov/cryogenics/materials/materialproperties.htm
- Index entries discovered: 43
- General material pages downloaded: 42
- Failed downloads: 0
- Fully normalized: 38
- Partially normalized: 1
- Manual required: 3
- Derived CSV files: 129
- Worst validated interpolation metric: 0.098745%

## Property series counts

- linear_expansion: 37
- specific_heat: 29
- thermal_conductivity: 52
- thermal_expansion_coefficient: 2
- youngs_modulus: 12

## Manual-required or failed pages

- Kevlar-49 Fiber: manual_required — k-1-1-1: equation is image-only; coefficients preserved but not evaluated
- Kevlar-49 Composite: manual_required — k-1-1-1: equation is image-only; coefficients preserved but not evaluated
- Silicon: manual_required — alpha-1-1-1: equation is image-only; coefficients preserved but not evaluated

## Solver integration

The database exists, but `case.yaml` external material references are not implemented.
Select and review a series explicitly before copying it into a case-local solver input.

File: materials/nist/balsa/k-1-1-1.csv
temperature_K,value_W/(m-K)
70,0.0116353846679
71.6099553182,0.0116493037281
73.2569385811,0.0117015672299
74.9418014078,0.0117880095878
76.665415004,0.0119050693351
78.4286706127,0.0120496718277
80.232479975,0.0122191386624
82.0777758011,0.0124111177447
83.9655122534,0.0126235293952
85.8966654391,0.0128545249584
87.8722339155,0.0131024551686
89.8932392057,0.0133658461133
91.9607263276,0.0136433810823
94.0757643336,0.0139338869249
96.2394468637,0.0142363238106
98.4528927109,0.0145497774959
100.7172464,0.0148734533691
103.033678778,0.0152066716846
105.403387622,0.0155488635138
107.827598258,0.0158995670519
110.30756419,0.0162584239703
112.844567756,0.0166251756255
115.439920784,0.0169996589403
118.094965276,0.0173818018769
120.811074096,0.0177716184224
123.589651685,0.0181692030722
126.432134785,0.0185747248
129.339993182,0.0189884205541
132.314730466,0.0194105883037
135.357884809,0.019841579698
138.471029759,0.0202817923965
141.655775056,0.0207316621379
144.913767462,0.0211916546157
148.246691613,0.0216622572421
151.656270893,0.02214397087
155.14426832,0.0226373015569
158.712487461,0.0231427524664
162.362773365,0.0236608159766
166.097013514,0.0241919661254
169.917138803,0.0247366514862
173.825124536,0.0252952886059
177.822991446,0.0258682561537
181.912806743,0.0264558899417
186.096685181,0.0270584790008
190.376790152,0.027676262926
194.755334806,0.0283094307259
199.234583192,0.028958121443
203.816851432,0.0296224268375
208.504508917,0.0303023964544
213.299979531,0.0309980454164
218.205742909,0.0317093653244
223.224335712,0.0324363386774
228.358352947,0.0331789572113
233.610449301,0.0339372446209
238.983340519,0.0347112841253
244.479804805,0.035501251393
250.102684262,0.0363074533359
255.854886357,0.0371303733087
261.739385428,0.0379707234107
267.759224222,0.0388295044964
273.917515465,0.03970807475
280.217443476,0.0406082277496
286.66226581,0.0415322812082
293.255314944,0.0424831778341
300,0.0434646001577

File: materials/nist/balsa/k-1-1-2.csv
temperature_K,value_W/(m-K)
75,0.0160598892142
76.6422861491,0.0161238312139
78.3205336821,0.0162313934051
80.0355300508,0.0163781312279
81.7880799499,0.0165601995528
83.5790056947,0.0167742464457
85.4091476068,0.0170173304906
87.2793644083,0.0172868565184
89.1905336252,0.0175805257603
91.1435519985,0.017896297307
93.1393359055,0.0182323584206
95.1788217894,0.0185871017244
97.2629665988,0.0189591077015
99.392748237,0.0193471312258
101.56916602,0.0197500910853
103.793241147,0.0201670616606
106.066017178,0.0205972660811
108.388560523,0.0210400703064
110.761960945,0.0214949776986
113.18733207,0.0219616237483
115.665811906,0.022439770693
118.198563383,0.0229293018316
120.786774896,0.0234302153978
123.431660862,0.0239426179088
126.134462288,0.0244667169219
128.896447359,0.0250028131951
131.718912028,0.0255512922345
134.603180625,0.0261126152452
137.550606481,0.0266873095321
140.562572558,0.0272759583553
143.640492105,0.0278791903219
146.785809313,0.0284976682941
150,0.0291320779373
153.284572298,0.029783115878
156.641067364,0.0304514775826
160.071060102,0.0311378449408
163.5761599,0.0318428736958
167.158011389,0.0325671807004
170.818295214,0.0333113311433
174.558728817,0.0340758258096
178.38106725,0.034861088502
182.287103997,0.0356674537511
186.278671811,0.036495155008
190.357643579,0.037344313512
194.525933198,0.0382149280368
198.785496474,0.0391068658634
203.138332041,0.0400198552408
207.586482295,0.0409534797038
212.132034356,0.0419071746806
216.777121047,0.0428802267744
221.523921891,0.0438717762493
226.374664139,0.0448808231861
231.331623811,0.0459062378243
236.397126766,0.0469467756733
241.573549792,0.0480010978679
246.863321723,0.0490677973557
252.268924576,0.0501454313661
257.792894718,0.0512325606881
263.437824056,0.05232779617
269.20636125,0.0534298527994
275.101212961,0.0545376117718
281.125145117,0.0556501907953
287.28098421,0.0567670228919
293.571618626,0.0578879440337
300,0.0590132898126
