Repository: XuBoKai1999/thermal-simulation

# Thermal Simulation

小型、case-driven 的 3D FEniCSx 熱傳模擬專案。`lib/` 提供 mesh、model、solve、
analysis 與 LAMMPS-like dump I/O；每個 `test/<name>/main.py` 則像 LAMMPS infile，
明確串接一次模擬。所有 Python simulation 必須依 `AGENTS.md` 經 WSL2 執行。

## 已驗證案例

| 案例 | 功能 |
|---|---|
| `01_steady_bar` | 單一 constant-$k$ region 的穩態解析驗證 |
| `02_transient_bar` | Early transient Backward Euler `dt × dx` 收斂與解析解 profiles 比較 |
| `03_temperature_dependent_bar` | 案例本地 $k(T)$ 與 SNES/Newton nonlinear solve |
| `04_contact_resistance_bar` | steady multi-region 與 mesh-resolved thin-layer contact resistance |
| `05_steady_nonlinear_contact_bar` | 1D P1 nonlinear $k(T)$、零厚度接觸跳躍、解析解及 mesh convergence |

執行範例：

```powershell
.\scripts\wsl-run.ps1 "python3 test/04_contact_resistance_bar/main.py"
```

使用說明見 [`manual/README.md`](manual/README.md)，架構、施工狀態與 dump 規格分別見
[`arch.md`](arch.md)、[`steps.md`](steps.md)、[`dump-format.md`](dump-format.md)。

# NIST Cryogenic Materials Database

Source-preserving mirror of the official NIST Cryogenic Materials Database. Original
`source.html` snapshots are authoritative and contain only one injected `<base>` tag for
working links. Metadata records both the official response checksum and snapshot checksum; generated CSV files
are derived caches restricted to each NIST equation range. No external densities or
extrapolated values are included.

## Ingestion summary

- Index URL: https://trc.nist.gov/cryogenics/materials/materialproperties.htm
- Index entries discovered: 43
- General material pages downloaded: 42
- Failed downloads: 0
- Fully normalized: 38
- Partially normalized: 1
- Manual required: 3
- Derived CSV files: 129
- Worst validated interpolation metric: 0.098745%

## Property series counts

- linear_expansion: 37
- specific_heat: 29
- thermal_conductivity: 52
- thermal_expansion_coefficient: 2
- youngs_modulus: 12

## Manual-required or failed pages

- Kevlar-49 Fiber: manual_required — k-1-1-1: equation is image-only; coefficients preserved but not evaluated
- Kevlar-49 Composite: manual_required — k-1-1-1: equation is image-only; coefficients preserved but not evaluated
- Silicon: manual_required — alpha-1-1-1: equation is image-only; coefficients preserved but not evaluated

## Solver integration

The database exists, but `case.yaml` external material references are not implemented.
Select and review a series explicitly before copying it into a case-local solver input.

File: materials/nist/beechwood-phenolic/delta_l_over_l-3-1-1.csv
temperature_K,"value_[(L-L 293 )/L 293 ] x 10 5 unitless, eg. m/m"
77,-508.627283674
78.6247204204,-504.828707033
80.2837228726,-500.947735304
81.9777307164,-496.982641497
83.7074825751,-492.931667509
85.4737326567,-488.793023826
87.2772510834,-484.564889226
89.1188242272,-480.245410476
90.9992550527,-475.832702035
92.9193634673,-471.324845749
94.8799866787,-466.71989054
96.8819795598,-462.015852079
98.9262150217,-457.210712458
101.013584394,-452.302419829
103.144997813,-447.288888032
105.321384621,-442.167996183
107.543693768,-436.937588236
109.812894227,-431.595472493
112.129975418,-426.139421067
114.495947636,-420.56716928
116.911842495,-414.876414982
119.378713377,-409.064817796
121.897635889,-403.129998242
124.469708333,-397.069536757
127.096052188,-390.880972572
129.777812596,-384.561802425
132.516158858,-378.109479101
135.312284954,-371.521409749
138.167410051,-364.794953973
141.082779045,-357.927421635
144.059663098,-350.916070358
147.099360194,-343.75810267
150.203195705,-336.450662746
153.372522968,-328.990832701
156.608723877,-321.375628368
159.913209484,-313.601994507
163.287420613,-305.666799353
166.732828492,-297.566828454
170.250935391,-289.298777673
173.843275278,-280.859245293
177.511414489,-272.244723083
181.256952411,-263.451586231
185.081522177,-254.476081987
188.986791378,-245.314316892
192.974462796,-235.962242406
197.046275137,-226.415638772
201.204003799,-216.67009691
205.449461639,-206.720998115
209.784499765,-196.563491331
214.211008345,-186.19246772
218.73091743,-175.602532231
223.346197795,-164.787971856
228.0588618,-153.742720201
232.870964265,-142.460317989
237.784603368,-130.933869045
242.80192156,-119.155991312
247.925106496,-107.118762338
253.156391993,-94.8136586942
258.498059001,-82.2314886585
263.9524366,-69.3623174852
269.521903012,-56.1953844904
275.208886643,-42.7190111114
281.015867137,-28.9204990186
286.945376459,-14.7860172658
293,-0.3004773696

File: materials/nist/beechwood-phenolic/delta_l_over_l-3-1-2.csv
temperature_K,"value_[(L-L 293 )/L 293 ] x 10 5 unitless, eg. m/m"
77,-138.622705474
78.5243529427,-137.616807565
80.0788831827,-136.591054777
81.6641881337,-135.545070625
83.2808770362,-134.478472413
84.9295711917,-133.390871165
86.6109042017,-132.281871569
88.3255222106,-131.151071913
90.0740841547,-129.998064022
91.857262015,-128.822433195
93.6757410755,-127.623758142
95.5302201867,-126.401610917
97.4214120342,-125.155556852
99.3500434123,-123.885154489
101.316855504,-122.589955504
103.322604164,-121.269504638
105.368060212,-119.92333961
107.454009727,-118.550991038
109.581254349,-117.151982346
111.75061159,-115.725829669
113.962915143,-114.272041743
116.219015209,-112.790119796
118.519778817,-111.279557417
120.866090163,-109.739840417
123.258850945,-108.170446679
125.698980713,-106.570845983
128.187417221,-104.94049982
130.725116788,-103.278861177
133.313054664,-101.585374299
135.952225407,-99.8594744278
138.643643262,-98.1005874996
141.388342555,-96.308129814
144.187378088,-94.4815076585
147.041825544,-92.6201168874
149.952781901,-90.7233424502
152.921365853,-88.7905578613
155.948718243,-86.8211246054
159.036002497,-84.8143914709
162.184405074,-82.7696938023
165.39513592,-80.6863526625
168.669428935,-78.5636738964
172.008542446,-76.4009470811
175.41375969,-74.1974443544
178.886389311,-71.952419105
182.427765856,-69.6651045107
186.039250293,-67.3347119081
189.722230535,-64.9604289756
193.478121969,-62.5414177102
197.308368003,-60.0768121754
201.214440618,-57.5657159974
205.197840938,-55.0071995835
209.260099804,-52.4002970327
213.402778361,-49.7440027087
217.627468662,-47.0372674399
221.935794276,-44.2789943088
226.329410914,-41.4680339902
230.810007064,-38.6031795925
235.379304641,-35.6831609526
240.03905965,-32.7066383313
244.791062857,-29.6721954498
249.63714048,-26.5783318022
254.579154892,-23.4234541747
259.619005332,-20.205867294
264.758628641,-16.9237635214
270,-13.5752115

File: materials/nist/beechwood-phenolic/delta_l_over_l-3-1-3.csv
temperature_K,"value_[(L-L 293 )/L 293 ] x 10 5 unitless, eg. m/m"
77,-706.545674596
78.6247204204,-701.324349683
80.2837228726,-695.987033639
81.9777307164,-690.531203017
83.7074825751,-684.95428653
85.4737326567,-679.25366462
87.2772510834,-673.426669032
89.1188242272,-667.470582423
90.9992550527,-661.382637975
92.9193634673,-655.160019039
94.8799866787,-648.799858786
96.8819795598,-642.299239882
98.9262150217,-635.655194171
101.013584394,-628.864702378
103.144997813,-621.924693818
105.321384621,-614.83204611
107.543693768,-607.583584901
109.812894227,-600.176083574
112.129975418,-592.606262967
114.495947636,-584.870791056
116.911842495,-576.96628263
119.378713377,-568.889298923
121.897635889,-560.636347204
124.469708333,-552.203880308
127.096052188,-543.588296092
129.777812596,-534.785936799
132.516158858,-525.793088314
135.312284954,-516.605979279
138.167410051,-507.22078005
141.082779045,-497.633601461
144.059663098,-487.840493365
147.099360194,-477.83744291
150.203195705,-467.62037251
153.372522968,-457.185137455
156.608723877,-446.527523119
159.913209484,-435.643241692
163.287420613,-424.52792837
166.732828492,-413.177136932
170.250935391,-401.586334609
173.843275278,-389.750896154
177.511414489,-377.666097007
181.256952411,-365.327105425
185.081522177,-352.728973458
188.986791378,-339.866626614
192.974462796,-326.734852041
197.046275137,-313.328285062
201.204003799,-299.64139384
205.449461639,-285.668461953
209.784499765,-271.403568643
214.211008345,-256.840566429
218.73091743,-241.973055818
223.346197795,-226.794356738
228.0588618,-211.297476341
232.870964265,-195.475072751
237.784603368,-179.319414303
242.80192156,-162.822333761
247.925106496,-145.975176966
253.156391993,-128.768745288
258.498059001,-111.193231219
263.9524366,-93.238146338
269.521903012,-74.8922408433
275.208886643,-56.143413737
281.015867137,-36.9786126643
286.945376459,-17.3837223103
293,2.6565598523

File: materials/nist/beechwood-phenolic/k-1-1-1.csv
temperature_K,value_W/(m-K)
80,0.318200159468
81.6693737816,0.320512530187
83.3735826735,0.3227320078
85.113353586,0.324874165556
86.8894285977,0.326953417493
88.7025652728,0.328983037857
90.5535369831,0.330975191747
92.443133239,0.332940974578
94.3721600255,0.334890458376
96.3414401463,0.336832743082
98.3518135746,0.338776011549
100.404137812,0.340727586805
102.499288252,0.3426939908
104.638158557,0.344681003637
106.821661038,0.346693722793
109.050727041,0.348736621657
111.326307349,0.350813607136
113.649372582,0.35292807582
116.020913618,0.355082968718
118.44194201,0.357280824137
120.913490418,0.3595238287
123.436613052,0.361813866374
126.012386121,0.364152565432
128.64190829,0.366541343247
131.326301152,0.368981448853
134.066709702,0.371474003309
136.864302829,0.374020037677
139.720273813,0.376620528606
142.635840837,0.379276431522
145.612247499,0.381988711154
148.650763353,0.38475836955
151.75268444,0.387586471241
154.919333848,0.390474165624
158.152062276,0.393422706294
161.452248604,0.396433467284
164.821300489,0.399507955979
168.26065496,0.402647822644
171.771779034,0.405854866186
175.356170338,0.409131036181
179.015357753,0.412478430816
182.750902062,0.415899290423
186.564396618,0.419395986586
190.457468022,0.422971006365
194.431776817,0.426626931275
198.489018199,0.43036641093
202.630922735,0.434192130709
206.859257107,0.438106773219
211.175824861,0.442112973081
215.582467178,0.446213264494
220.081063659,0.450410021187
224.673533128,0.45470538803
229.361834448,0.459101203877
234.14796736,0.46359891492
239.033973331,0.468199477776
244.021936431,0.472903251838
249.113984217,0.477709879865
254.31228864,0.482618156345
259.619066978,0.487625882727
265.036582773,0.492729708846
270.567146803,0.497924960015
276.213118067,0.503205449141
281.976904785,0.508563273544
287.860965433,0.513988596367
293.867809788,0.519469412569
300,0.524991300133

File: materials/nist/beechwood-phenolic/k-1-1-2.csv
temperature_K,value_W/(m-K)
75,0.183869949503
76.6422861491,0.183950602416
78.3205336821,0.184193543244
80.0355300508,0.184578511446
81.7880799499,0.185087423758
83.5790056947,0.185704149707
85.4091476068,0.186414323323
87.2793644083,0.187205183707
89.1905336252,0.188065438503
91.1435519985,0.188985145402
93.1393359055,0.189955607731
95.1788217894,0.190969280959
97.2629665988,0.192019687585
99.392748237,0.193101338381
101.56916602,0.194209658447
103.793241147,0.195340916892
106.066017178,0.196492159237
108.388560523,0.197661141968
110.761960945,0.198846268767
113.18733207,0.200046528215
115.665811906,0.201261432847
118.198563383,0.202490959531
120.786774896,0.203735491265
123.431660862,0.204995760481
126.134462288,0.206272794046
128.896447359,0.207567860114
131.718912028,0.208882417052
134.603180625,0.210218064616
137.550606481,0.211576497591
140.562572558,0.21295946209
143.640492105,0.214368714711
146.785809313,0.215805984733
150,0.217272939571
153.284572298,0.218771153663
156.641067364,0.22030208101
160.071060102,0.2218670316
163.5761599,0.223467151944
167.158011389,0.225103409994
170.818295214,0.226776584744
174.558728817,0.228487260826
178.38106725,0.230235828488
182.287103997,0.232022489322
186.278671811,0.233847268207
190.357643579,0.235710031946
194.525933198,0.237610515074
198.785496474,0.239548353482
203.138332041,0.241523126345
207.586482295,0.243534407056
212.132034356,0.245581823802
216.777121047,0.247665130453
221.523921891,0.249784288536
226.374664139,0.251939560971
231.331623811,0.254131618472
236.397126766,0.256361659358
241.573549792,0.258631543777
246.863321723,0.260943943337
252.268924576,0.263302507336
257.792894718,0.265712046925
263.437824056,0.268178738873
269.20636125,0.270710350986
275.101212961,0.27331649153
281.125145117,0.276008885961
287.28098421,0.278801684854
293.571618626,0.281711808063
300,0.284759331692
