Repository: XuBoKai1999/thermal-simulation

# Thermal Simulation

小型、case-driven 的 3D FEniCSx 熱傳模擬專案。`lib/` 提供 mesh、model、solve、
analysis 與 LAMMPS-like dump I/O；每個 `test/<name>/main.py` 則像 LAMMPS infile，
明確串接一次模擬。所有 Python simulation 必須依 `AGENTS.md` 經 WSL2 執行。

## 已驗證案例

| 案例 | 功能 |
|---|---|
| `01_steady_bar` | 單一 constant-$k$ region 的穩態解析驗證 |
| `02_transient_bar` | Early transient Backward Euler `dt × dx` 收斂與解析解 profiles 比較 |
| `03_temperature_dependent_bar` | 案例本地 $k(T)$ 與 SNES/Newton nonlinear solve |
| `04_contact_resistance_bar` | steady multi-region 與 mesh-resolved thin-layer contact resistance |
| `05_steady_nonlinear_contact_bar` | 1D P1 nonlinear $k(T)$、零厚度接觸跳躍、解析解及 mesh convergence |

執行範例：

```powershell
.\scripts\wsl-run.ps1 "python3 test/04_contact_resistance_bar/main.py"
```

使用說明見 [`manual/README.md`](manual/README.md)，架構、施工狀態與 dump 規格分別見
[`arch.md`](arch.md)、[`steps.md`](steps.md)、[`dump-format.md`](dump-format.md)。

# NIST Cryogenic Materials Database

Source-preserving mirror of the official NIST Cryogenic Materials Database. Original
`source.html` snapshots are authoritative and contain only one injected `<base>` tag for
working links. Metadata records both the official response checksum and snapshot checksum; generated CSV files
are derived caches restricted to each NIST equation range. No external densities or
extrapolated values are included.

## Ingestion summary

- Index URL: https://trc.nist.gov/cryogenics/materials/materialproperties.htm
- Index entries discovered: 43
- General material pages downloaded: 42
- Failed downloads: 0
- Fully normalized: 38
- Partially normalized: 1
- Manual required: 3
- Derived CSV files: 129
- Worst validated interpolation metric: 0.098745%

## Property series counts

- linear_expansion: 37
- specific_heat: 29
- thermal_conductivity: 52
- thermal_expansion_coefficient: 2
- youngs_modulus: 12

## Manual-required or failed pages

- Kevlar-49 Fiber: manual_required — k-1-1-1: equation is image-only; coefficients preserved but not evaluated
- Kevlar-49 Composite: manual_required — k-1-1-1: equation is image-only; coefficients preserved but not evaluated
- Silicon: manual_required — alpha-1-1-1: equation is image-only; coefficients preserved but not evaluated

## Solver integration

The database exists, but `case.yaml` external material references are not implemented.
Select and review a series explicitly before copying it into a case-local solver input.

File: materials/nist/beryllium/delta_l_over_l-3-1-1.csv
temperature_K,"value_[(L-L 293 )/L 293 ] x 10 5 unitless, eg. m/m"
75,-148.384840469
77.2564659042,-148.241512233
79.5808203201,-148.059913647
81.9751057558,-147.8369157
84.4414261708,-147.569184896
86.9819488249,-147.253171525
89.5989061823,-146.885097362
92.2945978737,-146.460942791
95.0713927169,-145.976433342
97.9317307986,-145.427025621
100.878125618,-144.807892627
103.913166298,-144.113908458
107.039519854,-143.339632394
110.259933547,-142.479292354
113.577237289,-141.526767751
116.994346135,-140.475571733
120.514262842,-139.31883285
124.140080509,-138.049276152
127.874985296,-136.659203772
131.72225922,-135.140475022
135.685283044,-133.484486071
139.767539242,-131.682149269
143.972615066,-129.723872205
148.304205694,-127.599536605
152.766117475,-125.298477195
157.36227128,-122.809460678
162.096705943,-120.120665004
166.973581812,-117.219659138
171.997184402,-114.093383581
177.171928165,-110.72813191
182.502360366,-107.109533687
187.993165081,-103.222539114
193.64916731,-99.0514058787
199.475337222,-94.5796886982
205.476794518,-89.7902321629
211.65881293,-84.6651675441
218.02682486,-79.185914351
224.586426146,-73.3331875205
231.343380988,-67.0870112586
238.303627006,-60.4267406911
245.473280462,-53.3310926464
252.858641632,-45.7781870767
260.466200344,-37.7456008306
268.302641681,-29.2104357258
276.374851854,-20.1494031345
284.689924254,-10.5389275942
293.255165685,-0.355272292888
302.078102786,10.4253103412
311.166488644,21.8263992855
320.528309606,33.8711926611
330.171792299,46.5822578731
340.105410857,59.9812388484
350.337894369,74.0885143719
360.87823455,88.9228007409
371.735693641,104.500691076
382.919812549,120.836122637
394.44041923,137.939762367
406.307637326,155.818299648
418.531895063,174.473633797
431.123934409,193.901942289
444.094820522,214.09261383
457.455951466,235.027028449
471.219068228,256.677164432
485.396265039,279.004009412
500,301.95575

File: materials/nist/beryllium/delta_l_over_l-3-1-2.csv
temperature_K,"value_[(L-L 293 )/L 293 ] x 10 5 unitless, eg. m/m"
75,-96.9713015234
77.2564659042,-96.9894144576
79.5808203201,-96.9873521973
81.9751057558,-96.9631049326
84.4414261708,-96.9145079003
86.9819488249,-96.8392306307
89.5989061823,-96.7347655321
92.2945978737,-96.598415783
95.0713927169,-96.427282503
97.9317307986,-96.218251174
100.878125618,-95.967977285
103.913166298,-95.6728711767
107.039519854,-95.3290820619
110.259933547,-94.9324812054
113.577237289,-94.478644248
116.994346135,-93.9628326676
120.514262842,-93.379974375
124.140080509,-92.7246434524
127.874985296,-91.9910390523
131.72225922,-91.172963487
135.685283044,-90.2637995532
139.767539242,-89.256487155
143.972615066,-88.143499309
148.304205694,-86.9168176392
152.766117475,-85.5679074993
157.36227128,-84.0876928943
162.096705943,-82.4665314108
166.973581812,-80.6941894138
171.997184402,-78.7598178203
177.171928165,-76.6519288223
182.502360366,-74.3583740039
187.993165081,-71.8663243793
193.64916731,-69.1622529773
199.475337222,-66.2319207038
205.476794518,-63.0603663471
211.65881293,-59.6319017302
218.02682486,-55.9301131894
224.586426146,-51.9378707443
231.343380988,-47.6373465518
238.303627006,-43.0100444831
245.473280462,-38.0368429583
252.858641632,-32.6980534977
260.466200344,-26.9734978325
268.302641681,-20.8426068443
276.374851854,-14.284545098
284.689924254,-7.27836529175
293.255165685,0.196802411417
302.078102786,8.16152047916
311.166488644,16.6357670104
320.528309606,25.6386041774
330.171792299,35.1877835712
340.105410857,45.2992786943
350.337894369,55.9867334566
360.87823455,67.260813957
371.735693641,79.1284490449
382.919812549,91.5919431255
394.44041923,104.647942369
406.307637326,118.286232873
418.531895063,132.488346358
431.123934409,147.225945621
444.094820522,162.45895816
457.455951466,178.133422071
471.219068228,194.17900341
485.396265039,210.506138706
500,227.00275

File: materials/nist/beryllium/delta_l_over_l-3-1-3.csv
temperature_K,"value_[(L-L 293 )/L 293 ] x 10 5 unitless, eg. m/m"
75,-131.576109297
77.2564659042,-131.45263296
79.5808203201,-131.296992129
81.9751057558,-131.106483423
84.4414261708,-130.878218686
86.9819488249,-130.609113659
89.5989061823,-130.295876032
92.2945978737,-129.934992878
95.0713927169,-129.522717436
97.9317307986,-129.055055226
100.878125618,-128.527749487
103.913166298,-127.936265904
107.039519854,-127.275776637
110.259933547,-126.541143618
113.577237289,-125.726901134
116.994346135,-124.827237682
120.514262842,-123.835977109
124.140080509,-122.746559049
127.874985296,-121.552018693
131.72225922,-120.244965902
135.685283044,-118.817563741
139.767539242,-117.261506472
143.972615066,-115.567997091
148.304205694,-113.727724516
152.766117475,-111.730840542
157.36227128,-109.566936706
162.096705943,-107.225021257
166.973581812,-104.693496426
171.997184402,-101.960136279
177.171928165,-99.0120654296
182.502360366,-95.8357389881
187.993165081,-92.416924166
193.64916731,-88.7406840208
199.475337222,-84.7913639227
205.476794518,-80.5525814096
211.65881293,-76.0072202044
218.02682486,-71.1374292936
224.586426146,-65.9246281028
231.343380988,-60.349518965
238.303627006,-54.3921082577
245.473280462,-48.0317377916
252.858641632,-41.2471282657
260.466200344,-34.0164368721
268.302641681,-26.3173314362
276.374851854,-18.1270838181
284.689924254,-9.42268569725
293.255165685,-0.180990298493
302.078102786,9.62111587535
311.166488644,20.006506672
320.528309606,30.9975700012
330.171792299,42.6159156187
340.105410857,54.8820301451
350.337894369,67.8148715416
360.87823455,81.431394203
371.735693641,95.7459946262
382.919812549,110.76986625
394.44041923,126.51025052
406.307637326,142.9695695
418.531895063,160.144423366
431.123934409,178.024433902
444.094820522,196.590912599
457.455951466,215.815329111
471.219068228,235.657552593
485.396265039,256.063834838
500,276.9645
