Repository: XuBoKai1999/thermal-simulation

# Thermal Simulation

小型、case-driven 的 3D FEniCSx 熱傳模擬專案。`lib/` 提供 mesh、model、solve、
analysis 與 LAMMPS-like dump I/O；每個 `test/<name>/main.py` 則像 LAMMPS infile，
明確串接一次模擬。所有 Python simulation 必須依 `AGENTS.md` 經 WSL2 執行。

## 已驗證案例

| 案例 | 功能 |
|---|---|
| `01_steady_bar` | 單一 constant-$k$ region 的穩態解析驗證 |
| `02_transient_bar` | Early transient Backward Euler `dt × dx` 收斂與解析解 profiles 比較 |
| `03_temperature_dependent_bar` | 案例本地 $k(T)$ 與 SNES/Newton nonlinear solve |
| `04_contact_resistance_bar` | steady multi-region 與 mesh-resolved thin-layer contact resistance |
| `05_steady_nonlinear_contact_bar` | 1D P1 nonlinear $k(T)$、零厚度接觸跳躍、解析解及 mesh convergence |

執行範例：

```powershell
.\scripts\wsl-run.ps1 "python3 test/04_contact_resistance_bar/main.py"
```

使用說明見 [`manual/README.md`](manual/README.md)，架構、施工狀態與 dump 規格分別見
[`arch.md`](arch.md)、[`steps.md`](steps.md)、[`dump-format.md`](dump-format.md)。

# NIST Cryogenic Materials Database

Source-preserving mirror of the official NIST Cryogenic Materials Database. Original
`source.html` snapshots are authoritative and contain only one injected `<base>` tag for
working links. Metadata records both the official response checksum and snapshot checksum; generated CSV files
are derived caches restricted to each NIST equation range. No external densities or
extrapolated values are included.

## Ingestion summary

- Index URL: https://trc.nist.gov/cryogenics/materials/materialproperties.htm
- Index entries discovered: 43
- General material pages downloaded: 42
- Failed downloads: 0
- Fully normalized: 38
- Partially normalized: 1
- Manual required: 3
- Derived CSV files: 129
- Worst validated interpolation metric: 0.098745%

## Property series counts

- linear_expansion: 37
- specific_heat: 29
- thermal_conductivity: 52
- thermal_expansion_coefficient: 2
- youngs_modulus: 12

## Manual-required or failed pages

- Kevlar-49 Fiber: manual_required — k-1-1-1: equation is image-only; coefficients preserved but not evaluated
- Kevlar-49 Composite: manual_required — k-1-1-1: equation is image-only; coefficients preserved but not evaluated
- Silicon: manual_required — alpha-1-1-1: equation is image-only; coefficients preserved but not evaluated

## Solver integration

The database exists, but `case.yaml` external material references are not implemented.
Select and review a series explicitly before copying it into a case-local solver input.

File: materials/nist/copper-ofhc/cp-3-1-1.csv
temperature_K,value_J/(kg-K)
4,0.0994409039534
4.06803283246,0.102715496701
4.13722278149,0.106115500908
4.20758952758,0.109647085432
4.27915308593,0.113316774104
4.35193381217,0.11713146654
4.42595240815,0.121098460248
4.50122992782,0.125225474109
4.5777877832,0.129520673336
4.65564775053,0.133992695994
4.73483197638,0.138650681194
4.81536298402,0.143504299064
4.8972636798,0.148563782615
4.98055735966,0.153839961623
5.06526771577,0.15934429866
5.15141884324,0.165088927409
5.23903524701,0.171086693409
5.32814184881,0.177351197392
5.41876399424,0.183896841363
5.51092745999,0.190738877612
5.60465846113,0.197893460833
5.69998365865,0.205377703543
5.79693016697,0.213209735016
5.89552556168,0.221408763949
5.99579788738,0.229995145073
6.09777566567,0.238990449981
6.20148790323,0.248417542406
6.30696410011,0.258300658231
6.4142342581,0.268665490511
6.52332888926,0.279539279812
6.63427902461,0.290950910184
6.74711622296,0.30293101109
6.86187257985,0.315512065656
6.97858073675,0.328728525595
7.09727389027,0.342616933199
7.21798580164,0.357216050794
7.34075080633,0.372566998084
7.46560382377,0.388713397823
7.5925803673,0.40570153027
7.72171655432,0.423580496916
7.85304911648,0.442402393968
7.9866154102,0.462222496111
8.12245342723,0.483099451095
8.26060180552,0.505095485682
8.40109984019,0.528276623548
8.54398749467,0.552712915711
8.68930541211,0.578478684107
8.83709492693,0.605652778935
8.98739807658,0.634318850403
9.14025761348,0.664565635527
9.2957170172,0.696487260655
9.45382050681,0.730183560367
9.61461305347,0.765760413443
9.77814039323,0.803330096567
9.94444904002,0.843011656453
10.1135862989,0.88493130105
10.2856002794,0.929222810507
10.4605399096,0.97602796854
10.6384549494,1.02549701482
10.8193960052,1.07778911899
11.0034145441,1.1330728769
11.1905629086,1.19152682954
11.3808943315,1.25334000521
11.5744629508,1.3187124853
11.7713238255,1.38785599403
11.9715329509,1.46099451245
12.1751472748,1.53836491694
12.3822247135,1.62021764207
12.5928241684,1.70681736808
12.8070055426,1.79844373259
13.0248297582,1.8953920663
13.2463587734,1.99797415222
13.4716556002,2.10651900773
13.7007843223,2.22137368873
13.9338101134,2.34290411456
14.1707992556,2.47149591279
14.4118191585,2.60755528187
14.6569383781,2.75150987026
14.9062266363,2.90380966951
15.1597548412,3.06492791926
15.4175951065,3.23536202101
15.6798207727,3.41563445786
15.9465064276,3.60629371655
16.2177279276,3.8079152079
16.4935624194,4.02110218154
16.7740883616,4.24648662989
17.0593855474,4.48473017657
17.3495351271,4.73652494328
17.6446196312,5.00259438931
17.944722994,5.28369411685
18.2499305773,5.5806126353
18.5603291946,5.89417207677
18.8760071362,6.22522885486
19.197054194,6.57467425814
19.5235616869,6.94343496945
19.8556224872,7.33247350128
20.1933310467,7.74278853778
20.5367834237,8.1754151726
20.8860773102,8.63142503244
21.2413120598,9.11192627482
21.602588716,9.61806344922
21.9700100407,10.1510172098
22.3436805437,10.7120038684
22.7237065125,11.3022747757
23.110196042,11.9231155191
23.5032590658,12.5758449259
23.9030073874,13.2618138598
24.3095547116,13.9824037999
24.7230166774,14.7390251922
25.1435108902,15.5331155618
25.5711569562,16.3661373782
26.0060765155,17.2395756635
26.4483932771,18.1549353367
26.8982330543,19.1137382874
27.3557238,20.1175201734
27.8209956435,21.1678269372
28.2941809274,22.2662110419
28.775414245,23.4142274216
29.2648324791,24.6134291519
29.7625748404,25.86536284
30.2687829073,27.1715637416
30.7836006664,28.5335506118
31.3071745531,29.9528203001
31.8396534934,31.4308421002
32.3811889463,32.9690518728
32.9319349469,34.5688459552
33.4920481501,36.2315748809
34.0616878752,37.9585369301
34.6410161514,39.7509715383
35.2301977634,41.6100525892
35.8294002989,43.5368816249
36.4387941958,45.5324810053
37.058552791,47.5977870529
37.6888523693,49.7336432206
38.329872214,51.9407933231
38.9817946576,54.219874873
39.6448051339,56.5714125662
40.3190922303,58.9958119591
41.0048477419,61.4933533865
41.7022667261,64.0641861635
42.4115475574,66.7083231204
43.1328919848,69.4256355156
43.8665051882,72.2158483742
44.6125958378,75.0785362962
45.3713761523,78.0131197789
46.1430619604,81.0188620956
46.9278727613,84.0948667708
47.7260317876,87.2400756887
48.5377660688,90.4532678692
49.3633064955,93.7330589433
50.2028878856,97.0779013532
51.0567490508,100.486085301
51.9251328643,103.955740461
52.8082863305,107.48483848
53.7064606546,111.071196248
54.6199113145,114.712479977
55.5488981334,118.406210057
56.4936853534,122.149766686
57.4545417111,125.940396274
58.4317405137,129.775218582
59.4255597168,133.65123458
60.4362820039,137.565334992
61.4641948659,141.514309486
62.5095906838,145.494856475
63.5727668113,149.503593468
64.6540256597,153.537067935
65.7536747836,157.591768617
66.8720269687,161.66413723
68.0094003204,165.750580487
69.1661183549,169.847482391
70.3425100904,173.951216704
71.5389101413,178.058159551
72.7556588133,182.164702063
73.9931022,186.267262997
75.2515922813,190.36230126
76.5314870238,194.446328266
77.8331504824,198.515920049
79.1569529041,202.567729077
80.5032708329,206.598495677
81.8724872171,210.605059031
83.2649915186,214.584367672
84.6811798231,218.533489419
86.1214549529,222.449620699
87.5862265819,226.330095221
89.0759113517,230.172391941
90.59093299,233.97414228
92.1317224316,237.733136581
93.6987179407,241.447329751
95.2923652356,245.114846078
96.9131176153,248.733983208
98.5614360888,252.30321526
100.237789506,255.821195079
101.942654691,259.286755617
103.676516578,262.698910454
105.439868348,266.056853459
107.233211573,269.359957599
109.057056352,272.607772923
110.911921463,275.800023725
112.798334506,278.936604918
114.716832054,282.017577641
116.667959808,285.04316412
118.652272748,288.013741822
120.670335297,290.929836918
122.722721473,293.792117105
124.81001506,296.601383796
126.932809771,299.358563729
129.091709416,302.064700019
131.287328076,304.720942677
133.520290275,307.328538635
135.791231159,309.888821309
138.100796679,312.403199707
140.44964377,314.873147131
142.838440541,317.300189476
145.267866464,319.685893153
147.73861257,322.031852662
150.251381639,324.339677805
152.806888407,326.610980585
155.405859767,328.847361758
158.049034972,331.05039709
160.737165851,333.221623274
163.47101702,335.362523553
166.251366098,337.474513004
169.079003932,339.558923517
171.954734819,341.616988432
174.879376735,343.649826845
177.85376157,345.658427561
180.87873536,347.643632702
183.955158535,349.606120936
187.083906155,351.546390341
190.265868166,353.464740882
193.501949649,355.361256505
196.793071079,357.235786843
200.140168588,359.087928534
203.544194228,360.917006169
207.006116244,362.72205288
210.52691935,364.501790593
214.107605008,366.254609986
217.749191713,367.978550194
221.452715282,369.671278324
225.219229152,371.330068862
229.049804673,372.951783058
232.945531419,374.532848411
236.907517497,376.06923839
240.936889859,377.556452556
245.034794624,378.989497271
249.202397406,380.362867216
253.440883644,381.670527978
257.751458938,382.905899984
262.135349394,384.061844113
266.593801971,385.130649352
271.128084837,386.104022898
275.739487729,386.973083164
280.429322322,387.728356168
285.198922598,388.359775857
290.049645228,388.856688934
294.982869957,389.207864818
300,389.401511397

File: materials/nist/copper-ofhc/k-rrr-100.csv
temperature_K,value_W/(m-K)
4,642.296960743
4.13722278149,661.079914158
4.27915308593,680.705048747
4.42595240815,701.207326518
4.5777877832,722.622203229
4.73483197638,744.985467974
4.8972636798,768.333053742
5.06526771577,792.700816017
5.23903524701,818.124276366
5.41876399424,844.638327905
5.60465846113,872.276899529
5.79693016697,901.072575808
5.99579788738,931.056169567
6.20148790323,962.256244312
6.4142342581,994.698583955
6.63427902461,1028.4056076
6.86187257985,1063.39572761
7.09727389027,1099.68264983
7.34075080633,1137.27461522
7.5925803673,1176.17358353
7.85304911648,1216.37435987
8.12245342723,1257.86366674
8.40109984019,1300.61916488
8.68930541211,1344.60842786
8.98739807658,1389.78787668
9.2957170172,1436.10168234
9.61461305347,1483.48064589
9.94444904002,1531.84106758
10.2856002794,1581.08361833
10.6384549494,1631.09222916
11.0034145441,1681.73301603
11.3808943315,1732.85326034
11.7713238255,1784.28046743
12.1751472748,1835.8215284
12.5928241684,1887.2620136
13.0248297582,1938.36562949
13.4716556002,1988.87387401
13.9338101134,2038.50593048
14.4118191585,2086.95884388
14.9062266363,2133.90802946
15.4175951065,2179.00816855
15.9465064276,2221.89455285
16.4935624194,2262.18494429
17.0593855474,2299.48202296
17.6446196312,2333.37650027
18.2499305773,2363.4509763
18.8760071362,2389.28461953
19.5235616869,2410.45874046
20.1933310467,2426.56331771
20.8860773102,2437.20451202
21.602588716,2442.01316985
22.3436805437,2440.65426952
23.110196042,2432.8371995
23.9030073874,2418.3266782
24.7230166774,2396.95402964
25.5711569562,2368.6284225
26.4483932771,2333.34756854
27.3557238,2291.20726944
28.2941809274,2242.4091143
29.2648324791,2187.26557868
30.2687829073,2126.20177982
31.3071745531,2059.75321885
32.3811889463,1988.55900144
33.4920481501,1913.35027832
34.6410161514,1834.93397678
35.8294002989,1754.17228027
37.058552791,1671.95871541
38.329872214,1589.19207494
39.6448051339,1506.74968489
41.0048477419,1425.46166631
42.4115475574,1346.08781391
43.8665051882,1269.29850765
45.3713761523,1195.66071164
46.9278727613,1125.62964513
48.5377660688,1059.54619912
50.2028878856,997.639689671
51.9251328643,940.035146932
53.7064606546,886.764077497
55.5488981334,837.777523465
57.4545417111,792.960264294
59.4255597168,752.145139366
61.4641948659,715.126671535
63.5727668113,681.673404987
65.7536747836,651.538600388
68.0094003204,624.469132028
70.3425100904,600.212591658
72.7556588133,578.522717668
75.2515922813,559.163338881
77.8331504824,541.911056542
80.5032708329,526.55689478
83.2649915186,512.907137718
86.1214549529,500.783548016
89.0759113517,490.023132954
92.1317224316,480.477594422
95.2923652356,472.012571119
98.5614360888,464.506756318
101.942654691,457.850953523
105.439868348,451.947115121
109.057056352,446.70739552
112.798334506,442.053239829
116.667959808,437.914521246
120.670335297,434.228734626
124.81001506,430.940249552
129.091709416,427.999623459
133.520290275,425.362973415
138.100796679,422.991404019
142.838440541,420.850488118
147.73861257,418.909796726
152.806888407,417.142474368
158.049034972,415.524856133
163.47101702,414.036122821
169.079003932,412.65799079
174.879376735,411.374433289
180.87873536,410.17143034
187.083906155,409.036744436
193.501949649,407.959719551
200.140168588,406.931101211
207.006116244,405.94287552
214.107605008,404.988125281
221.452715282,404.060901488
229.049804673,403.156108657
236.907517497,402.269402572
245.034794624,401.397099194
253.440883644,400.53609359
262.135349394,399.683787833
271.128084837,398.838026954
280.429322322,397.9970421
290.049645228,397.159400136
300,396.323959015

File: materials/nist/copper-ofhc/k-rrr-150.csv
temperature_K,value_W/(m-K)
4,961.762514717
4.13722278149,989.974916947
4.27915308593,1019.44211875
4.42595240815,1050.21379431
4.5777877832,1082.33977007
4.73483197638,1115.86968556
4.8972636798,1150.8525979
5.06526771577,1187.33652428
5.23903524701,1225.36791709
5.41876399424,1264.99106606
5.60465846113,1306.24742216
5.79693016697,1349.17483823
5.99579788738,1393.80672185
6.20148790323,1440.17109662
6.4142342581,1488.2895691
6.63427902461,1538.17619974
6.86187257985,1589.83627783
7.09727389027,1643.26500231
7.34075080633,1698.4460724
7.5925803673,1755.35019479
7.85304911648,1813.93351685
8.12245342723,1874.1359988
8.40109984019,1935.87974124
8.68930541211,1999.06728857
8.98739807658,2063.57993267
9.2957170172,2129.27604599
9.61461305347,2195.98947718
9.94444904002,2263.52804718
10.2856002794,2331.67218776
10.6384549494,2400.1737687
11.0034145441,2468.75516342
11.3808943315,2537.10860609
11.7713238255,2604.89589583
12.1751472748,2671.74850552
12.5928241684,2737.26815361
13.0248297582,2801.02789741
13.4716556002,2862.57380558
13.9338101134,2921.42726521
14.4118191585,2977.08797567
14.9062266363,3029.03767692
15.4175951065,3076.74465359
15.9465064276,3119.66904829
16.4935624194,3157.26900745
17.0593855474,3189.00766989
17.6446196312,3214.36099241
18.2499305773,3232.8263859
18.8760071362,3243.93210991
19.5235616869,3247.24734203
20.1933310467,3242.39279946
20.8860773102,3229.05174377
21.602588716,3206.98114552
22.3436805437,3176.02272422
23.110196042,3136.11351234
23.9030073874,3087.29552437
24.7230166774,3029.72404719
25.5711569562,2963.67401574
26.4483932771,2889.54390529
27.3557238,2807.85657165
28.2941809274,2719.25651337
29.2648324791,2624.5031255
30.2687829073,2524.45967052
31.3071745531,2420.07790792
32.3811889463,2312.37859398
33.4920481501,2202.42836972
34.6410161514,2091.31387102
35.8294002989,1980.11418649
37.058552791,1869.87301525
38.329872214,1761.57200322
39.6448051339,1656.10673235
41.0048477419,1554.26669168
42.4115475574,1456.72027848
43.8665051882,1364.00549015
45.3713761523,1276.52651989
46.9278727613,1194.55601441
48.5377660688,1118.24234848
50.2028878856,1047.62096124
51.9251328643,982.628614072
53.7064606546,923.119374225
55.5488981334,868.881192776
57.4545417111,819.652100765
59.4255597168,775.135260881
61.4641948659,735.01234732
63.5727668113,698.954953906
65.7536747836,666.63392819
68.0094003204,637.726684779
70.3425100904,611.922660748
72.7556588133,588.927142483
75.2515922813,568.463723359
77.8331504824,550.275654039
80.5032708329,534.126330499
83.2649915186,519.79913691
86.1214549529,507.096827295
89.0759113517,495.840595932
92.1317224316,485.868954584
95.2923652356,477.036506506
98.5614360888,469.212683448
101.942654691,462.280492575
105.439868348,456.135305113
109.057056352,450.683706943
112.798334506,445.842422855
116.667959808,441.537319969
120.670335297,437.702491614
124.81001506,434.279420041
129.091709416,431.21621458
133.520290275,428.466920768
138.100796679,425.990895436
142.838440541,423.752242605
147.73861257,421.719305036
152.806888407,419.864206548
158.049034972,418.162440454
163.47101702,416.592499794
169.079003932,415.135545423
174.879376735,413.775108281
180.87873536,412.496822555
187.083906155,411.288186696
193.501949649,410.138349559
200.140168588,409.037919191
207.006116244,407.978791988
214.107605008,406.95400022
221.452715282,405.957576049
229.049804673,404.984430379
236.907517497,404.030245039
245.034794624,403.091376916
253.440883644,402.16477281
262.135349394,401.247893904
271.128084837,400.338648833
280.429322322,399.435334442
290.049645228,398.53658343
300,397.641318121

File: materials/nist/copper-ofhc/k-rrr-300.csv
temperature_K,value_W/(m-K)
4,1888.37931107
4.06803283246,1920.67800213
4.13722278149,1953.481159
4.20758952758,1986.79287464
4.27915308593,2020.61704249
4.35193381217,2054.95733887
4.42595240815,2089.81720439
4.50122992782,2125.19982439
4.5777877832,2161.10810821
4.65564775053,2197.54466739
4.73483197638,2234.51179265
4.81536298402,2272.01142965
4.8972636798,2310.04515347
4.98055735966,2348.6141418
5.06526771577,2387.7191466
5.15141884324,2427.3604645
5.23903524701,2467.5379056
5.32814184881,2508.25076072
5.41876399424,2549.49776709
5.51092745999,2591.27707237
5.60465846113,2633.58619694
5.69998365865,2676.42199452
5.79693016697,2719.78061086
5.89552556168,2763.65744068
5.99579788738,2808.04708269
6.09777566567,2852.94329266
6.20148790323,2898.33893458
6.30696410011,2944.22592975
6.4142342581,2990.59520391
6.52332888926,3037.43663233
6.63427902461,3084.73898284
6.74711622296,3132.48985688
6.86187257985,3180.67562839
6.97858073675,3229.28138091
7.09727389027,3278.29084251
7.21798580164,3327.68631898
7.34075080633,3377.44862507
7.46560382377,3427.55701406
7.5925803673,3477.98910569
7.72171655432,3528.72081256
7.85304911648,3579.72626526
7.9866154102,3630.97773629
8.12245342723,3682.44556316
8.26060180552,3734.09807071
8.40109984019,3785.90149317
8.54398749467,3837.81989612
8.68930541211,3889.81509882
8.83709492693,3941.84659729
8.98739807658,3993.87148862
9.14025761348,4045.84439705
9.2957170172,4097.71740237
9.45382050681,4149.43997132
9.61461305347,4200.9588926
9.77814039323,4252.2182164
9.94444904002,4303.15919915
10.1135862989,4353.72025442
10.2856002794,4403.83691099
10.4605399096,4453.44177906
10.6384549494,4502.46452585
10.8193960052,4550.83186149
11.0034145441,4598.46753687
11.1905629086,4645.29235435
11.3808943315,4691.22419305
11.5744629508,4736.17804993
11.7713238255,4780.06609837
11.9715329509,4822.79776557
12.1751472748,4864.27983056
12.3822247135,4904.4165442
12.5928241684,4943.10977302
12.8070055426,4980.25916821
13.0248297582,5015.76236154
13.2463587734,5049.51518963
13.4716556002,5081.41194789
13.7007843223,5111.34567557
13.9338101134,5139.20847304
14.1707992556,5164.8918522
14.4118191585,5188.28712084
14.6569383781,5209.28580152
14.9062266363,5227.78008501
15.1597548412,5243.66331828
15.4175951065,5256.83052643
15.6798207727,5267.17896771
15.9465064276,5274.60871999
16.2177279276,5279.02329689
16.4935624194,5280.33029095
16.7740883616,5278.44204073
17.0593855474,5273.27631807
17.3495351271,5264.75703107
17.6446196312,5252.81493774
17.944722994,5237.38836453
18.2499305773,5218.42392335
18.5603291946,5195.87721995
18.8760071362,5169.71354601
19.197054194,5139.90854676
19.5235616869,5106.44885535
19.8556224872,5069.33268493
20.1933310467,5028.5703691
20.5367834237,4984.18484116
20.8860773102,4936.21204275
21.2413120598,4884.70125249
21.602588716,4829.71532573
21.9700100407,4771.33083701
22.3436805437,4709.63811752
22.7237065125,4644.74118091
23.110196042,4576.75753199
23.5032590658,4505.81785413
23.9030073874,4432.06557277
24.3095547116,4355.65629416
24.7230166774,4276.75712035
25.1435108902,4195.54584344
25.5711569562,4112.21002386
26.0060765155,4026.94596003
26.4483932771,3939.95755814
26.8982330543,3851.45511335
27.3557238,3761.65401504
27.8209956435,3670.77339063
28.2941809274,3579.03470397
28.775414245,3486.66032504
29.2648324791,3393.87208901
29.7625748404,3300.88986279
30.2687829073,3207.93013734
30.7836006664,3115.20466398
31.3071745531,3022.91915186
31.8396534934,2931.27204288
32.3811889463,2840.45337919
32.9319349469,2750.64377609
33.4920481501,2662.01351177
34.0616878752,2574.72174288
34.6410161514,2488.91585239
35.2301977634,2404.73093419
35.8294002989,2322.28941596
36.4387941958,2241.70081992
37.058552791,2163.06165812
37.6888523693,2086.45545758
38.329872214,2011.95290779
38.9817946576,1939.61212222
39.6448051339,1869.47900332
40.3190922303,1801.58770007
41.0048477419,1735.96114582
41.7022667261,1672.61166393
42.4115475574,1611.54162851
43.1328919848,1552.74416765
43.8665051882,1496.20389679
44.6125958378,1441.89767049
45.3713761523,1389.7953418
46.1430619604,1339.860519
46.9278727613,1292.0513107
47.7260317876,1246.32105152
48.5377660688,1202.61900131
49.3633064955,1160.89101244
50.2028878856,1121.08016047
51.0567490508,1083.12733488
51.9251328643,1046.97178718
52.8082863305,1012.55163521
53.7064606546,979.804322537
54.6199113145,948.667033378
55.5488981334,919.077063521
56.4936853534,890.972148563
57.4545417111,864.290751161
58.4317405137,838.972309303
59.4255597168,814.957447935
60.4362820039,792.1881564
61.4641948659,770.607934317
62.5095906838,750.161908546
63.5727668113,730.7969239
64.6540256597,712.461610224
65.7536747836,695.106428372
66.8720269687,678.683697527
68.0094003204,663.147606151
69.1661183549,648.454208735
70.3425100904,634.561410358
71.5389101413,621.4289409
72.7556588133,609.01832059
73.9931022,597.292818437
75.2515922813,586.2174049
76.5314870238,575.758700046
77.8331504824,565.884918262
79.1569529041,556.565810497
80.5032708329,547.772604853
81.8724872171,539.477946256
83.2649915186,531.655835819
84.6811798231,524.28157042
86.1214549529,517.331682949
87.5862265819,510.783883561
89.0759113517,504.617002264
90.59093299,498.810933054
92.1317224316,493.346579803
93.6987179407,488.205804023
95.2923652356,483.37137462
96.9131176153,478.826919708
98.5614360888,474.556880505
100.237789506,470.546467346
101.942654691,466.781617794
103.676516578,463.248956833
105.439868348,459.935759106
107.233211573,456.829913143
109.057056352,453.919887538
110.911921463,451.194698996
112.798334506,448.643882191
114.716832054,446.257461364
116.667959808,444.025923582
118.652272748,441.94019358
120.670335297,439.991610128
122.722721473,438.171903824
124.81001506,436.473176253
126.932809771,434.887880437
129.091709416,433.408802501
131.287328076,432.029044497
133.520290275,430.742008296
135.791231159,429.541380515
138.100796679,428.421118389
140.44964377,427.375436548
142.838440541,426.398794636
145.267866464,425.485885714
147.73861257,424.631625408
150.251381639,423.83114174
152.806888407,423.07976561
155.405859767,422.373021874
158.049034972,421.706620983
160.737165851,421.076451154
163.47101702,420.478571013
166.251366098,419.909202702
169.079003932,419.364725404
171.954734819,418.84166926
174.879376735,418.336709649
177.85376157,417.846661806
180.87873536,417.368475756
183.955158535,416.899231537
187.083906155,416.436134687
190.265868166,415.976511995
193.501949649,415.517807468
196.793071079,415.057578522
200.140168588,414.593492365
203.544194228,414.123322572
207.006116244,413.644945818
210.52691935,413.156338774
214.107605008,412.655575153
217.749191713,412.140822877
221.452715282,411.61034138
225.219229152,411.062479015
229.049804673,410.495670574
232.945531419,409.908434901
236.907517497,409.299372594
240.936889859,408.667163795
245.034794624,408.010566048
249.202397406,407.328412237
253.440883644,406.619608579
257.751458938,405.883132688
262.135349394,405.118031685
266.593801971,404.323420364
271.128084837,403.498479405
275.739487729,402.642453634
280.429322322,401.754650314
285.198922598,400.834437488
290.049645228,399.881242345
294.982869957,398.894549625
300,397.873900053

File: materials/nist/copper-ofhc/k-rrr-50.csv
temperature_K,value_W/(m-K)
4,320.383132925
4.13722278149,329.944745045
4.27915308593,339.923179923
4.42595240815,350.335417867
4.5777877832,361.198781941
4.73483197638,372.530893533
4.8972636798,384.349619895
5.06526771577,396.67301295
5.23903524701,409.519238583
5.41876399424,422.906495664
5.60465846113,436.852923991
5.79693016697,451.376500335
5.99579788738,466.494921777
6.20148790323,482.225475481
6.4142342581,498.584894069
6.63427902461,515.589195731
6.86187257985,533.253508221
7.09727389027,551.591875865
7.34075080633,570.617048691
7.5925803673,590.340252786
7.85304911648,610.770940948
8.12245342723,631.916522665
8.40109984019,653.782072405
8.68930541211,676.370015129
8.98739807658,699.679787861
9.2957170172,723.707476059
9.61461305347,748.445423387
9.94444904002,773.88181342
10.2856002794,800.000221642
10.6384549494,826.779136027
11.0034145441,854.191444412
11.3808943315,882.203886851
11.7713238255,910.776471274
12.1751472748,939.861850983
12.5928241684,969.404663043
13.0248297582,999.340827356
13.4716556002,1029.59680747
13.9338101134,1060.08883582
14.4118191585,1090.72210868
14.9062266363,1121.38995913
15.4175951065,1151.97302104
15.9465064276,1182.33840229
16.4935624194,1212.33889284
17.0593855474,1241.81224172
17.6446196312,1270.58054778
18.2499305773,1298.44982093
18.8760071362,1325.20978512
19.5235616869,1350.63400915
20.1933310467,1374.48046782
20.8860773102,1396.49265086
21.602588716,1416.40135086
22.3436805437,1433.92726955
23.110196042,1448.78458293
23.9030073874,1460.68559506
24.7230166774,1469.34658352
25.5711569562,1474.49489291
26.4483932771,1475.87726131
27.3557238,1473.26926675
28.2941809274,1466.48565657
29.2648324791,1455.39117674
30.2687829073,1439.91136131
31.3071745531,1420.04259126
32.3811889463,1395.86060969
33.4920481501,1367.5266149
34.6410161514,1335.2900722
35.8294002989,1299.48751233
37.058552791,1260.53682895
38.329872214,1218.92694246
39.6448051339,1175.20312952
41.0048477419,1129.94877506
42.4115475574,1083.76471684
43.8665051882,1037.24765228
45.3713761523,990.969205934
46.9278727613,945.457186099
48.5377660688,901.180297613
50.2028878856,858.537170626
51.9251328643,817.85008081
53.7064606546,779.363255075
55.5488981334,743.245248906
57.4545417111,709.594595157
59.4255597168,678.44777906
61.4641948659,649.78858216
63.5727668113,623.557930989
65.7536747836,599.663546764
68.0094003204,577.988882203
70.3425100904,558.401019471
72.7556588133,540.757367577
75.2515922813,524.911127287
77.8331504824,510.715583685
80.5032708329,498.027344124
83.2649915186,486.708668476
86.1214549529,476.629046691
89.0759113517,467.666172503
92.1317224316,459.70644753
95.2923652356,452.645131398
98.5614360888,446.386233882
101.942654691,440.842226373
105.439868348,435.933633303
109.057056352,431.588549908
112.798334506,427.742120957
116.667959808,424.336005681
120.670335297,421.317846731
124.81001506,418.640755368
129.091709416,416.262820797
133.520290275,414.146648441
138.100796679,412.258929634
142.838440541,410.570043629
147.73861257,409.053691667
152.806888407,407.686562119
158.049034972,406.448025223
163.47101702,405.319855673
169.079003932,404.285981147
174.879376735,403.332254849
180.87873536,402.446250113
187.083906155,401.617075243
193.501949649,400.83520678
200.140168588,400.092339565
207.006116244,399.381252022
214.107605008,398.695685242
221.452715282,398.030234546
229.049804673,397.380252309
236.907517497,396.741760958
245.034794624,396.111375121
253.440883644,395.48623203
262.135349394,394.863929339
271.128084837,394.242469616
280.429322322,393.620210825
290.049645228,392.995822185
300,392.368244868

File: materials/nist/copper-ofhc/k-rrr-500.csv
temperature_K,value_W/(m-K)
4,3181.68525351
4.06803283246,3229.71373424
4.13722278149,3278.68835
4.20758952758,3328.6194545
4.27915308593,3379.51672945
4.35193381217,3431.38911253
4.42595240815,3484.24472138
4.50122992782,3538.09077349
4.5777877832,3592.93350194
4.65564775053,3648.77806701
4.73483197638,3705.62846341
4.81536298402,3763.48742348
4.8972636798,3822.35631599
4.98055735966,3882.23504084
5.06526771577,3943.12191965
5.15141884324,4005.01358223
5.23903524701,4067.90484934
5.32814184881,4131.78861151
5.41876399424,4196.65570453
5.51092745999,4262.49478158
5.60465846113,4329.29218243
5.69998365865,4397.03180007
5.79693016697,4465.69494504
5.89552556168,4535.26020812
5.99579788738,4605.70332175
6.09777566567,4676.99702075
6.20148790323,4749.11090314
6.30696410011,4822.01129154
6.4142342581,4895.66109617
6.52332888926,4970.01968007
6.63427902461,5045.0427276
6.74711622296,5120.68211711
6.86187257985,5196.88579894
6.97858073675,5273.59767966
7.09727389027,5350.75751398
7.21798580164,5428.30080536
7.34075080633,5506.15871663
7.46560382377,5584.25799213
7.5925803673,5662.5208925
7.72171655432,5740.86514369
7.85304911648,5819.2039016
7.9866154102,5897.44573372
8.12245342723,5975.49461934
8.26060180552,6053.24996968
8.40109984019,6130.60666932
8.54398749467,6207.45514048
8.68930541211,6283.68143118
8.83709492693,6359.16732882
8.98739807658,6433.79050008
9.14025761348,6507.42465833
9.2957170172,6579.93975938
9.45382050681,6651.20222631
9.61461305347,6721.07520409
9.77814039323,6789.41884418
9.94444904002,6856.0906195
10.1135862989,6920.94566963
10.2856002794,6983.83717601
10.4605399096,7044.61676656
10.6384549494,7103.13494914
10.8193960052,7159.24157245
11.0034145441,7212.7863134
11.1905629086,7263.61918909
11.3808943315,7311.5910916
11.5744629508,7356.55434339
11.7713238255,7398.36327086
11.9715329509,7436.87479333
12.1751472748,7471.94902449
12.3822247135,7503.44988318
12.5928241684,7531.24570992
12.8070055426,7555.20988577
13.0248297582,7575.22144975
13.2463587734,7591.1657108
13.4716556002,7602.93485048
13.7007843223,7610.42851233
13.9338101134,7613.55437387
14.1707992556,7612.2286972
14.4118191585,7606.37685429
14.6569383781,7595.93382317
14.9062266363,7580.84465126
15.1597548412,7561.06488234
15.4175951065,7536.56094397
15.6798207727,7507.3104922
15.9465064276,7473.3027109
16.2177279276,7434.53856326
16.4935624194,7391.03099331
16.7740883616,7342.80507576
17.0593855474,7289.89811271
17.3495351271,7232.35967621
17.6446196312,7170.25159598
17.944722994,7103.64789206
18.2499305773,7032.63465236
18.5603291946,6957.30985557
18.8760071362,6877.78314016
19.197054194,6794.17552049
19.5235616869,6706.61905133
19.8556224872,6615.25644253
20.1933310467,6520.24062544
20.5367834237,6421.73427326
20.8860773102,6319.90927751
21.2413120598,6214.94618296
21.602588716,6107.03358346
21.9700100407,5996.36748141
22.3436805437,5883.1506134
22.7237065125,5767.59174492
23.110196042,5649.90493687
23.5032590658,5530.30878683
23.9030073874,5409.02564805
24.3095547116,5286.2808292
24.7230166774,5162.30177788
25.1435108902,5037.31725132
25.5711569562,4911.5564773
26.0060765155,4785.24830903
26.4483932771,4658.62037733
26.8982330543,4531.89824401
27.3557238,4405.3045604
27.8209956435,4279.05823516
28.2941809274,4153.37361561
28.775414245,4028.45968737
29.2648324791,3904.51929694
29.7625748404,3781.74840206
30.2687829073,3660.33535519
30.7836006664,3540.4602251
31.3071745531,3422.29416186
31.8396534934,3305.99881046
32.3811889463,3191.72577822
32.9319349469,3079.61616074
33.4920481501,2969.80013115
34.0616878752,2862.39659685
34.6410161514,2757.51292731
35.2301977634,2655.24475608
35.8294002989,2555.67585932
36.4387941958,2458.87811238
37.058552791,2364.91152491
37.6888523693,2273.82435437
38.329872214,2185.65329622
38.9817946576,2100.42374883
39.6448051339,2018.1501493
40.3190922303,1938.83637606
41.0048477419,1862.47621286
41.7022667261,1789.05386808
42.4115475574,1718.54454244
43.1328919848,1650.91503792
43.8665051882,1586.12439977
44.6125958378,1524.12458382
45.3713761523,1464.86114071
46.1430619604,1408.27390902
46.9278727613,1354.29770935
47.7260317876,1302.86303187
48.5377660688,1253.8967103
49.3633064955,1207.32257594
50.2028878856,1163.06208605
51.0567490508,1121.03492167
51.9251328643,1081.15955078
52.8082863305,1043.35375357
53.7064606546,1007.53510734
54.6199113145,973.62142952
55.5488981334,941.531177817
56.4936853534,911.18380748
57.4545417111,882.5000861
58.4317405137,855.40236705
59.4255597168,829.81482307
60.4362820039,805.663641954
61.4641948659,782.877186569
62.5095906838,761.386121693
63.5727668113,741.123510288
64.6540256597,722.024881951
65.7536747836,704.028276262
66.8720269687,687.074263785
68.0094003204,671.105947341
69.1661183549,656.068946123
70.3425100904,641.911365058
71.5389101413,628.583751678
72.7556588133,616.039042581
73.9931022,604.232501415
75.2515922813,593.121650089
76.5314870238,582.666194793
77.8331504824,572.827948189
79.1569529041,563.570748989
80.5032708329,554.860379965
81.8724872171,546.664485318
83.2649915186,538.95248814
84.6811798231,531.695508648
86.1214549529,524.866283697
87.5862265819,518.439088013
89.0759113517,512.389657492
90.59093299,506.695114825
92.1317224316,501.333897647
93.6987179407,496.285689353
95.2923652356,491.531352667
96.9131176153,487.052866014
98.5614360888,482.83326271
100.237789506,478.856572953
101.942654691,475.107768577
103.676516578,471.572710513
105.439868348,468.23809889
107.233211573,465.091425685
109.057056352,462.120929843
110.911921463,459.315554766
112.798334506,456.66490808
114.716832054,454.159223565
116.667959808,451.789325167
118.652272748,449.546592986
120.670335297,447.42293113
122.722721473,445.410737367
124.81001506,443.502874456
126.932809771,441.692643082
129.091709416,439.973756315
131.287328076,438.340315495
133.520290275,436.786787481
135.791231159,435.307983181
138.100796679,433.899037296
140.44964377,432.555389206
142.838440541,431.272764948
145.267866464,430.047160208
147.73861257,428.874824284
150.251381639,427.752244959
152.806888407,426.676134239
155.405859767,425.643414902
158.049034972,424.651207817
160.737165851,423.696819993
163.47101702,422.777733306
166.251366098,421.891593879
169.079003932,421.036202075
171.954734819,420.209503066
174.879376735,419.409577945
177.85376157,418.634635357
180.87873536,417.883003618
183.955158535,417.15312329
187.083906155,416.443540191
190.265868166,415.752898816
193.501949649,415.079936145
196.793071079,414.423475816
200.140168588,413.782422641
203.544194228,413.15575745
207.006116244,412.542532242
210.52691935,411.941865622
214.107605008,411.352938517
217.749191713,410.774990146
221.452715282,410.207314233
225.219229152,409.649255453
229.049804673,409.100206089
232.945531419,408.559602896
236.907517497,408.026924158
240.936889859,407.501686923
245.034794624,406.98344441
249.202397406,406.471783576
253.440883644,405.966322832
257.751458938,405.46670991
262.135349394,404.97261985
266.593801971,404.483753126
271.128084837,403.999833882
275.739487729,403.520608286
280.429322322,403.04584298
285.198922598,402.575323639
290.049645228,402.108853619
294.982869957,401.646252684
300,401.187355828
