Repository: XuBoKai1999/thermal-simulation

# Thermal Simulation

小型、case-driven 的 3D FEniCSx 熱傳模擬專案。`lib/` 提供 mesh、model、solve、
analysis 與 LAMMPS-like dump I/O；每個 `test/<name>/main.py` 則像 LAMMPS infile，
明確串接一次模擬。所有 Python simulation 必須依 `AGENTS.md` 經 WSL2 執行。

## 已驗證案例

| 案例 | 功能 |
|---|---|
| `01_steady_bar` | 單一 constant-$k$ region 的穩態解析驗證 |
| `02_transient_bar` | Early transient Backward Euler `dt × dx` 收斂與解析解 profiles 比較 |
| `03_temperature_dependent_bar` | 案例本地 $k(T)$ 與 SNES/Newton nonlinear solve |
| `04_contact_resistance_bar` | steady multi-region 與 mesh-resolved thin-layer contact resistance |
| `05_steady_nonlinear_contact_bar` | 1D P1 nonlinear $k(T)$、零厚度接觸跳躍、解析解及 mesh convergence |

執行範例：

```powershell
.\scripts\wsl-run.ps1 "python3 test/04_contact_resistance_bar/main.py"
```

使用說明見 [`manual/README.md`](manual/README.md)，架構、施工狀態與 dump 規格分別見
[`arch.md`](arch.md)、[`steps.md`](steps.md)、[`dump-format.md`](dump-format.md)。

# NIST Cryogenic Materials Database

Source-preserving mirror of the official NIST Cryogenic Materials Database. Original
`source.html` snapshots are authoritative and contain only one injected `<base>` tag for
working links. Metadata records both the official response checksum and snapshot checksum; generated CSV files
are derived caches restricted to each NIST equation range. No external densities or
extrapolated values are included.

## Ingestion summary

- Index URL: https://trc.nist.gov/cryogenics/materials/materialproperties.htm
- Index entries discovered: 43
- General material pages downloaded: 42
- Failed downloads: 0
- Fully normalized: 38
- Partially normalized: 1
- Manual required: 3
- Derived CSV files: 129
- Worst validated interpolation metric: 0.098745%

## Property series counts

- linear_expansion: 37
- specific_heat: 29
- thermal_conductivity: 52
- thermal_expansion_coefficient: 2
- youngs_modulus: 12

## Manual-required or failed pages

- Kevlar-49 Fiber: manual_required — k-1-1-1: equation is image-only; coefficients preserved but not evaluated
- Kevlar-49 Composite: manual_required — k-1-1-1: equation is image-only; coefficients preserved but not evaluated
- Silicon: manual_required — alpha-1-1-1: equation is image-only; coefficients preserved but not evaluated

## Solver integration

The database exists, but `case.yaml` external material references are not implemented.
Select and review a series explicitly before copying it into a case-local solver input.

File: materials/nist/fiberglass-epoxy-g-10/material.yaml
id: nist.fiberglass-epoxy-g-10
name: Fiberglass Epoxy G-10
source:
  organization: NIST
  url: https://trc.nist.gov/cryogenics/materials/G-10%20CR%20Fiberglass%20Epoxy/G10CRFiberglassEpoxy_rev.htm
  retrieved: '2026-09-10'
  sha256: 4d18bb1ba83235c8e5b0e8a6c2b641bc60f98161d84b3ee9024485399bd0f645
  official_content_sha256: 4d9481e2d00e75cf11c913ab3cf6a8c2e7ed8619441bccfb3692645f726c31ab
  page_title: cryogenic material properties G-10 CR (Fiberglass Epoxy)
  revision: null
identity:
  uns: null
  grade: null
normalization_status: fully_normalized
normalization_notes: []
equation_assets: []
series:
- id: k-1-1-1
  property: thermal_conductivity
  symbol: k
  unit: W/(m-K)
  conditions:
    source_label: Thermal Conductivity (Normal Direction)
    direction: normal
  representation:
    family: log10_poly
    coefficients:
    - -4.1236
    - 13.788
    - -26.068
    - 26.272
    - -14.663
    - 4.4954
    - -0.6905
    - 0.0397
    - 0.0
  data_range_K:
  - 4.0
  - 300.0
  equation_range_K:
  - 10.0
  - 300.0
  source_fit_error: '5'
  derived_table: k-1-1-1.csv
  derived_validation:
    method: dense quarter-point maximum relative error
    max_relative_interpolation_error: 0.0001462150255352338
    max_normalized_absolute_interpolation_error: null
    target: 0.001
    sample_count: 65
- id: k-1-1-2
  property: thermal_conductivity
  symbol: k
  unit: W/(m-K)
  conditions:
    source_label: Thermal Conductivity (Warp Direction)
    direction: warp
  representation:
    family: log10_poly
    coefficients:
    - -2.64827
    - 8.80228
    - -24.8998
    - 41.1625
    - -39.8754
    - 23.1778
    - -7.95635
    - 1.48806
    - -0.11701
  data_range_K:
  - 4.0
  - 300.0
  equation_range_K:
  - 12.0
  - 300.0
  source_fit_error: '5'
  derived_table: k-1-1-2.csv
  derived_validation:
    method: dense quarter-point maximum relative error
    max_relative_interpolation_error: 0.00015276334991922138
    max_normalized_absolute_interpolation_error: null
    target: 0.001
    sample_count: 65
- id: cp-1-1-3
  property: specific_heat
  symbol: cp
  unit: J/(kg•K)
  conditions: {}
  representation:
    family: log10_poly
    coefficients:
    - -2.4083
    - 7.6006
    - -8.2982
    - 7.3301
    - -4.2386
    - 1.4294
    - -0.24396
    - 0.015236
    - 0.0
  data_range_K:
  - 4.0
  - 300.0
  equation_range_K:
  - 4.0
  - 300.0
  source_fit_error: '2'
  derived_table: cp-1-1-3.csv
  derived_validation:
    method: dense quarter-point maximum relative error
    max_relative_interpolation_error: 0.0004472936952052487
    max_normalized_absolute_interpolation_error: null
    target: 0.001
    sample_count: 129
- id: delta_l_over_l-3-1-1
  property: linear_expansion
  symbol: delta_l_over_l
  unit: '[(L-L 293 )/L 293 ] x 10 5 unitless, eg. m/m'
  conditions:
    source_label: Linear Expansion (normal direction)
    direction: normal
  representation:
    family: ordinary_poly
    coefficients:
    - -719.8
    - 0.4455
    - 0.007505
    - -2.219e-06
    - 0.0
  data_range_K:
  - 4.0
  - 300.0
  equation_range_K:
  - 10.0
  - 300.0
  source_fit_error: '1.5'
  derived_table: delta_l_over_l-3-1-1.csv
  derived_validation:
    method: dense quarter-point maximum absolute error normalized by peak magnitude
    max_relative_interpolation_error: null
    max_normalized_absolute_interpolation_error: 0.0004688465396617045
    target: 0.001
    sample_count: 65
- id: delta_l_over_l-3-1-2
  property: linear_expansion
  symbol: delta_l_over_l
  unit: '[(L-L 293 )/L 293 ] x 10 5 unitless, eg. m/m'
  conditions:
    source_label: Linear Expansion (warp direction)
    direction: warp
  representation:
    family: ordinary_poly
    coefficients:
    - -246.9
    - 0.2064
    - 0.003072
    - -3.226e-06
    - 0.0
  data_range_K:
  - 4.0
  - 300.0
  equation_range_K:
  - 12.0
  - 300.0
  source_fit_error: '2'
  derived_table: delta_l_over_l-3-1-2.csv
  derived_validation:
    method: dense quarter-point maximum absolute error normalized by peak magnitude
    max_relative_interpolation_error: null
    max_normalized_absolute_interpolation_error: 0.000118625349016088
    target: 0.001
    sample_count: 65
