Repository: XuBoKai1999/thermal-simulation

# Thermal Simulation

小型、case-driven 的 3D FEniCSx 熱傳模擬專案。`lib/` 提供 mesh、model、solve、
analysis 與 LAMMPS-like dump I/O；每個 `test/<name>/main.py` 則像 LAMMPS infile，
明確串接一次模擬。所有 Python simulation 必須依 `AGENTS.md` 經 WSL2 執行。

## 已驗證案例

| 案例 | 功能 |
|---|---|
| `01_steady_bar` | 單一 constant-$k$ region 的穩態解析驗證 |
| `02_transient_bar` | Early transient Backward Euler `dt × dx` 收斂與解析解 profiles 比較 |
| `03_temperature_dependent_bar` | 案例本地 $k(T)$ 與 SNES/Newton nonlinear solve |
| `04_contact_resistance_bar` | steady multi-region 與 mesh-resolved thin-layer contact resistance |
| `05_steady_nonlinear_contact_bar` | 1D P1 nonlinear $k(T)$、零厚度接觸跳躍、解析解及 mesh convergence |

執行範例：

```powershell
.\scripts\wsl-run.ps1 "python3 test/04_contact_resistance_bar/main.py"
```

使用說明見 [`manual/README.md`](manual/README.md)，架構、施工狀態與 dump 規格分別見
[`arch.md`](arch.md)、[`steps.md`](steps.md)、[`dump-format.md`](dump-format.md)。

# NIST Cryogenic Materials Database

Source-preserving mirror of the official NIST Cryogenic Materials Database. Original
`source.html` snapshots are authoritative and contain only one injected `<base>` tag for
working links. Metadata records both the official response checksum and snapshot checksum; generated CSV files
are derived caches restricted to each NIST equation range. No external densities or
extrapolated values are included.

## Ingestion summary

- Index URL: https://trc.nist.gov/cryogenics/materials/materialproperties.htm
- Index entries discovered: 43
- General material pages downloaded: 42
- Failed downloads: 0
- Fully normalized: 38
- Partially normalized: 1
- Manual required: 3
- Derived CSV files: 129
- Worst validated interpolation metric: 0.098745%

## Property series counts

- linear_expansion: 37
- specific_heat: 29
- thermal_conductivity: 52
- thermal_expansion_coefficient: 2
- youngs_modulus: 12

## Manual-required or failed pages

- Kevlar-49 Fiber: manual_required — k-1-1-1: equation is image-only; coefficients preserved but not evaluated
- Kevlar-49 Composite: manual_required — k-1-1-1: equation is image-only; coefficients preserved but not evaluated
- Silicon: manual_required — alpha-1-1-1: equation is image-only; coefficients preserved but not evaluated

## Solver integration

The database exists, but `case.yaml` external material references are not implemented.
Select and review a series explicitly before copying it into a case-local solver input.

File: materials/nist/fiberglass-epoxy-g-10/cp-1-1-3.csv
temperature_K,value_J/(kg•K)
4,2.01588856639
4.13722278149,2.20694560797
4.27915308593,2.41239471101
4.42595240815,2.63305294596
4.5777877832,2.86976938555
4.73483197638,3.12342563617
4.8972636798,3.3949363138
5.06526771577,3.68524945862
5.23903524701,3.9953468831
5.41876399424,4.32624444827
5.60465846113,4.6789922637
5.79693016697,5.05467480719
5.99579788738,5.45441096039
6.20148790323,5.87935395786
6.4142342581,6.33069124739
6.63427902461,6.80964426039
6.86187257985,7.31746809215
7.09727389027,7.85545109269
7.34075080633,8.42491437012
7.5925803673,9.02721120943
7.85304911648,9.66372641087
8.12245342723,10.3358755537
8.40109984019,11.0451041914
8.68930541211,11.7928869881
8.98739807658,12.5807268032
9.2957170172,13.4101537377
9.61461305347,14.2827241534
9.94444904002,15.2000196788
10.2856002794,16.1636462164
10.6384549494,17.1752329691
11.0034145441,18.2364315023
11.3808943315,19.3489148612
11.7713238255,20.5143767629
12.1751472748,21.7345308846
12.5928241684,23.0111102704
13.0248297582,24.3458668785
13.4716556002,25.7405712924
13.9338101134,27.1970126207
14.4118191585,28.7169986083
14.9062266363,30.3023559854
15.4175951065,31.9549310754
15.9465064276,33.67659069
16.4935624194,35.4692233307
17.0593855474,37.3347407236
17.6446196312,39.2750797082
18.2499305773,41.2922045015
18.8760071362,43.3881093592
19.5235616869,45.564821652
20.1933310467,47.8244053761
20.8860773102,50.1689651135
21.602588716,52.6006504584
22.3436805437,55.1216609208
23.110196042,57.7342513218
23.9030073874,60.440737688
24.7230166774,63.2435036539
25.5711569562,66.1450073785
26.4483932771,69.1477889804
27.3557238,72.2544784925
28.2941809274,75.4678043387
29.2648324791,78.7906023291
30.2687829073,82.2258251712
31.3071745531,85.7765524928
32.3811889463,89.4460013669
33.4920481501,93.2375373327
34.6410161514,97.1546858991
35.8294002989,101.20114452
37.058552791,105.380795027
38.329872214,109.697716495
39.6448051339,114.156198538
41.0048477419,118.760754997
42.4115475574,123.516138002
43.8665051882,128.427352384
45.3713761523,133.499670404
46.9278727613,138.738646763
48.5377660688,144.150133859
50.2028878856,149.740297241
51.9251328643,155.515631222
53.7064606546,161.482974579
55.5488981334,167.649526296
57.4545417111,174.022861266
59.4255597168,180.61094587
61.4641948659,187.422153353
63.5727668113,194.465278877
65.7536747836,201.749554142
68.0094003204,209.284661435
70.3425100904,217.080746955
72.7556588133,225.148433238
75.2515922813,233.498830485
77.8331504824,242.14354657
80.5032708329,251.094695474
83.2649915186,260.364903869
86.1214549529,269.967315526
89.0759113517,279.915593188
92.1317224316,290.223917526
95.2923652356,300.906982716
98.5614360888,311.979988151
101.942654691,323.458625747
105.439868348,335.359062228
109.057056352,347.69791574
112.798334506,360.492226048
116.667959808,373.759417529
120.670335297,387.517254094
124.81001506,401.783785085
129.091709416,416.577281137
133.520290275,431.916158915
138.100796679,447.818893531
142.838440541,464.303917429
147.73861257,481.389504386
152.806888407,499.093637272
158.049034972,517.433858115
163.47101702,536.427098986
169.079003932,556.089492187
174.879376735,576.436158217
180.87873536,597.480969985
187.083906155,619.236291806
193.501949649,641.712691753
200.140168588,664.918626113
207.006116244,688.86009478
214.107605008,713.540266725
221.452715282,738.959074905
229.049804673,765.112780366
236.907517497,791.993505736
245.034794624,819.588738832
253.440883644,847.880807762
262.135349394,876.846329617
271.128084837,906.455635771
280.429322322,936.672177742
290.049645228,967.451918729
300,998.742717161

File: materials/nist/fiberglass-epoxy-g-10/delta_l_over_l-3-1-1.csv
temperature_K,"value_[(L-L 293 )/L 293 ] x 10 5 unitless, eg. m/m"
10,-714.596719
10.5458118713,-714.26978117
11.1214148025,-713.920199644
11.728434825,-713.546203083
12.368586721,-713.145863901
13.0436788673,-712.717083137
13.7556183445,-712.257573779
14.5064163234,-711.764842372
15.2981937474,-711.236168727
16.1331873231,-710.668583545
17.0137558394,-710.058843709
17.9423868306,-709.403405023
18.9217036038,-708.698392121
19.9544726491,-707.939565235
21.0436114548,-707.122283513
22.1921967496,-706.241464499
23.4034731932,-705.291539394
24.6808625431,-704.266403635
26.0279733201,-703.159362308
27.4486110025,-701.963069861
28.9467887762,-700.669463496
30.5267388712,-699.269689613
32.192924518,-697.754022546
33.9500525555,-696.111774813
35.8030867271,-694.33119799
37.7572617036,-692.399373241
39.8180978702,-690.302090431
41.9914169213,-688.023714655
44.2833583062,-685.547038897
46.7003965727,-682.853121391
49.2493596571,-679.921106153
51.9374481727,-676.728024966
54.7722557505,-673.24857897
57.7617904912,-669.454897816
60.9144975871,-665.316274175
64.2392831789,-660.798871153
67.7455395152,-655.865400012
71.4431714848,-650.474765282
75.3426245969,-644.581674195
79.454914489,-638.136207019
83.7916580452,-631.08334468
88.365106213,-623.362449704
93.1881786111,-614.906696266
98.2745000263,-605.642444775
103.638438902,-595.488556157
109.29514793,-584.355640646
115.260606852,-572.1452356
121.551667603,-558.748906547
128.186101919,-544.047265404
135.182651535,-527.908899527
142.561081136,-510.189205091
150.342234183,-490.729118127
158.5480918,-469.353736501
167.201834868,-445.870826198
176.327909506,-420.069205439
185.952096131,-391.717000624
196.101582287,-360.559768649
206.805039447,-326.31848115
218.092704005,-288.687367472
229.996462694,-247.331614955
242.549942664,-201.884927436
255.788606473,-151.946945868
269.749852269,-97.0805388232
284.473119434,-36.808975507
300,29.387

File: materials/nist/fiberglass-epoxy-g-10/delta_l_over_l-3-1-2.csv
temperature_K,"value_[(L-L 293 )/L 293 ] x 10 5 unitless, eg. m/m"
12,-243.986406528
12.618974382,-243.812745382
13.2698762044,-243.627688409
13.9543523229,-243.430395547
14.6741345399,-243.219957647
15.4310439864,-242.995390334
16.2269957292,-242.755627312
17.064003617,-242.499513047
17.9441853747,-242.225794777
18.8697679623,-241.933113804
19.8430932092,-241.619995972
20.8666237387,-241.284841295
21.9429491998,-240.925912635
23.074792818,-240.541323357
24.2650182866,-240.129023878
25.5166370114,-239.686786999
26.83281573,-239.212191951
28.2168845244,-238.702607006
29.672345246,-238.155170581
31.2028803759,-237.56677068
32.8123623423,-236.934022572
34.5048633174,-236.253244555
36.2846655212,-235.520431674
38.1562720558,-234.73122725
40.1244182986,-233.880892059
42.1940838834,-232.964271032
44.3705052995,-231.975757296
46.6591891407,-230.909253423
49.0659260375,-229.758129736
51.5968053078,-228.515179529
54.2582303641,-227.172571066
57.0569349146,-225.721796271
60,-224.153616
63.0948719098,-222.458001859
66.3493810218,-220.624074553
69.7717616144,-218.640038825
73.3706726996,-216.493115088
77.1552199319,-214.169467982
81.1349786462,-211.654132169
85.3200180848,-208.930935817
89.7209268733,-205.982422438
94.3488398116,-202.789771879
99.2154660458,-199.332721594
104.333118694,-195.589489579
109.714745999,-191.536700744
115.37396409,-187.149318938
121.325091433,-182.400587374
127.583185057,-177.261980847
134.16407865,-171.703173886
141.084422622,-165.692029909
148.36172623,-159.194617534
156.01440188,-152.175261446
164.061811711,-144.596636822
172.524316587,-136.419918032
181.423327606,-127.604994556
190.781360279,-118.110769529
200.622091493,-107.89555934
210.970419417,-96.9176162205
221.852526498,-85.1357999045
233.295945704,-72.5104293491
245.329630187,-59.0043512217
257.984026539,-44.5842686456
271.291151821,-29.2223816268
285.284674573,-12.8983999155
300,4.398

File: materials/nist/fiberglass-epoxy-g-10/k-1-1-1.csv
temperature_K,value_W/(m-K)
10,0.11220184543
10.5458118713,0.114811172413
11.1214148025,0.117540777646
11.728434825,0.120396507812
12.368586721,0.123382827608
13.0436788673,0.126502862689
13.7556183445,0.129758438892
14.5064163234,0.13315011956
15.2981937474,0.136677243143
16.1331873231,0.140337963534
17.0137558394,0.144129295679
17.9423868306,0.148047169016
18.9217036038,0.152086491106
19.9544726491,0.156241223606
21.0436114548,0.160504472378
22.1921967496,0.16486859309
23.4034731932,0.169325313163
24.6808625431,0.173865870363
26.0279733201,0.178481167751
27.4486110025,0.183161944094
28.9467887762,0.187898958256
30.5267388712,0.192683185535
32.192924518,0.19750602344
33.9500525555,0.202359503986
35.8030867271,0.207236509307
37.7572617036,0.212130987233
39.8180978702,0.217038163424
41.9914169213,0.221954746801
44.2833583062,0.226879125235
46.7003965727,0.231811548863
49.2493596571,0.236754298871
51.9374481727,0.241711840209
54.7722557505,0.246690957317
57.7617904912,0.251700872667
60.9144975871,0.256753348621
64.2392831789,0.261862773774
67.7455395152,0.267046235585
71.4431714848,0.27232358164
75.3426245969,0.277717472326
79.454914489,0.283253428004
83.7916580452,0.288959873949
88.365106213,0.294868186318
93.1881786111,0.301012742274
98.2745000263,0.307430977034
103.638438902,0.314163450117
109.29514793,0.321253922332
115.260606852,0.32874944412
121.551667603,0.3367004547
128.186101919,0.345160890049
135.182651535,0.354188296007
142.561081136,0.363843940733
150.342234183,0.374192918264
158.5480918,0.385304231977
167.201834868,0.397250843234
176.327909506,0.410109666362
185.952096131,0.423961486204
196.101582287,0.438890768793
206.805039447,0.454985329066
218.092704005,0.472335811972
229.996462694,0.49103493483
242.549942664,0.511176429414
255.788606473,0.53285361222
269.749852269,0.556157501052
284.473119434,0.581174386077
300,0.607982754731

File: materials/nist/fiberglass-epoxy-g-10/k-1-1-2.csv
temperature_K,value_W/(m-K)
12,0.151777706183
12.618974382,0.156199330487
13.2698762044,0.160653638381
13.9543523229,0.165138271533
14.6741345399,0.169651974431
15.4310439864,0.17419466616
16.2269957292,0.178767491703
17.064003617,0.183372852669
17.9441853747,0.188014417918
18.8697679623,0.192697115006
19.8430932092,0.19742710378
20.8666237387,0.202211733799
21.9429491998,0.207059487438
23.074792818,0.211979910696
24.2650182866,0.216983533774
25.5166370114,0.222081783438
26.83281573,0.227286889117
28.2168845244,0.232611784514
29.672345246,0.238070006352
31.2028803759,0.243675591685
32.8123623423,0.249442974977
34.5048633174,0.25538688602
36.2846655212,0.261522249562
38.1562720558,0.267864087401
40.1244182986,0.274427423648
42.1940838834,0.281227193777
44.3705052995,0.28827815814
46.6591891407,0.295594820659
49.0659260375,0.303191353519
51.5968053078,0.311081528837
54.2582303641,0.319278658455
57.0569349146,0.327795543192
60,0.336644433101
63.0948719098,0.345837000481
66.3493810218,0.355384327521
69.7717616144,0.365296910623
73.3706726996,0.375584683481
77.1552199319,0.386257060958
81.1349786462,0.397323005687
85.3200180848,0.40879111904
89.7209268733,0.420669757709
94.3488398116,0.432967176557
99.2154660458,0.445691697641
104.333118694,0.458851904368
109.714745999,0.472456858557
115.37396409,0.486516336835
121.325091433,0.50104108116
127.583185057,0.516043056435
134.16407865,0.531535706066
141.084422622,0.547534193929
148.36172623,0.56405561851
156.01440188,0.581119181933
164.061811711,0.598746293102
172.524316587,0.616960580164
181.423327606,0.635787782937
190.781360279,0.655255490585
200.622091493,0.675392683615
210.970419417,0.696229032132
221.852526498,0.717793893919
233.295945704,0.740114946533
245.329630187,0.763216377001
257.984026539,0.787116541266
271.291151821,0.811824993676
285.284674573,0.837338775456
300,0.863637841737
