Repository: XuBoKai1999/thermal-simulation

# Thermal Simulation

小型、case-driven 的 3D FEniCSx 熱傳模擬專案。`lib/` 提供 mesh、model、solve、
analysis 與 LAMMPS-like dump I/O；每個 `test/<name>/main.py` 則像 LAMMPS infile，
明確串接一次模擬。所有 Python simulation 必須依 `AGENTS.md` 經 WSL2 執行。

## 已驗證案例

| 案例 | 功能 |
|---|---|
| `01_steady_bar` | 單一 constant-$k$ region 的穩態解析驗證 |
| `02_transient_bar` | Early transient Backward Euler `dt × dx` 收斂與解析解 profiles 比較 |
| `03_temperature_dependent_bar` | 案例本地 $k(T)$ 與 SNES/Newton nonlinear solve |
| `04_contact_resistance_bar` | steady multi-region 與 mesh-resolved thin-layer contact resistance |
| `05_steady_nonlinear_contact_bar` | 1D P1 nonlinear $k(T)$、零厚度接觸跳躍、解析解及 mesh convergence |

執行範例：

```powershell
.\scripts\wsl-run.ps1 "python3 test/04_contact_resistance_bar/main.py"
```

使用說明見 [`manual/README.md`](manual/README.md)，架構、施工狀態與 dump 規格分別見
[`arch.md`](arch.md)、[`steps.md`](steps.md)、[`dump-format.md`](dump-format.md)。

# NIST Cryogenic Materials Database

Source-preserving mirror of the official NIST Cryogenic Materials Database. Original
`source.html` snapshots are authoritative and contain only one injected `<base>` tag for
working links. Metadata records both the official response checksum and snapshot checksum; generated CSV files
are derived caches restricted to each NIST equation range. No external densities or
extrapolated values are included.

## Ingestion summary

- Index URL: https://trc.nist.gov/cryogenics/materials/materialproperties.htm
- Index entries discovered: 43
- General material pages downloaded: 42
- Failed downloads: 0
- Fully normalized: 38
- Partially normalized: 1
- Manual required: 3
- Derived CSV files: 129
- Worst validated interpolation metric: 0.098745%

## Property series counts

- linear_expansion: 37
- specific_heat: 29
- thermal_conductivity: 52
- thermal_expansion_coefficient: 2
- youngs_modulus: 12

## Manual-required or failed pages

- Kevlar-49 Fiber: manual_required — k-1-1-1: equation is image-only; coefficients preserved but not evaluated
- Kevlar-49 Composite: manual_required — k-1-1-1: equation is image-only; coefficients preserved but not evaluated
- Silicon: manual_required — alpha-1-1-1: equation is image-only; coefficients preserved but not evaluated

## Solver integration

The database exists, but `case.yaml` external material references are not implemented.
Select and review a series explicitly before copying it into a case-local solver input.

File: materials/nist/glass-fabric-polyester/delta_l_over_l-3-1-1.csv
temperature_K,"value_[(L-L 293 )/L 293 ] x 10 5 unitless, eg. m/m"
80,-722.810208
81.6039454536,-719.448466012
83.24004892,-715.935364412
84.9089551454,-712.267282817
86.6113218026,-708.440624961
88.3478197506,-704.451826166
90.1191332984,-700.29736107
91.9259604752,-695.9737516
93.7690133049,-691.477575128
95.6490180872,-686.805472791
97.5667156835,-681.954157906
99.5228618091,-676.920424416
101.518227331,-671.701155306
103.553598571,-666.293330883
105.629777616,-660.694036837
107.747582636,-654.900471954
109.907848202,-648.909955357
112.11142562,-642.719933108
114.359183263,-636.327984015
116.652006914,-629.731824431
118.990800116,-622.929311821
121.376484527,-615.918446853
123.810000283,-608.697373716
126.292306372,-601.264378338
128.824381005,-593.61788416
131.407222008,-585.75644503
134.041847212,-577.678734789
136.729294855,-569.383533017
139.47062399,-560.869706383
142.266914906,-552.136184955
145.119269548,-543.181932765
148.028811956,-534.00591185
150.996688705,-524.607038877
154.02406936,-514.984133394
157.112146932,-505.135856637
160.262138355,-495.060639673
163.475284957,-484.756599589
166.752852959,-474.221442247
170.096133963,-463.452349992
173.506445473,-452.44585254
176.985131403,-441.197679062
180.533562614,-429.702589297
184.153137451,-417.954181312
187.845282296,-405.94467325
191.611452127,-393.664656171
195.453131096,-381.102814798
199.371833109,-368.245612635
203.369102425,-355.0769376
207.446514266,-341.577703922
211.605675434,-327.72540564
215.848224947,-313.493616574
220.175834686,-298.851431141
224.590210049,-283.762839867
229.093090628,-268.1860328
233.686250893,-252.072623434
238.371500889,-235.366785007
243.150686953,-218.004290262
248.025692439,-199.911444943
252.998438461,-181.003904329
258.070884651,-161.185361142
263.245029928,-140.346092046
268.52291329,-118.361348749
273.906614614,-95.0895784343
279.39825548,-70.3704568096
285,-44.0227155

File: materials/nist/glass-fabric-polyester/delta_l_over_l-3-1-2.csv
temperature_K,"value_[(L-L 293 )/L 293 ] x 10 5 unitless, eg. m/m"
80,-237.61699648
81.5813805221,-236.273450347
83.1940205986,-234.900998969
84.8385381452,-233.498733143
86.515563292,-232.065702279
88.2257386251,-230.600912441
89.9697194327,-229.10332432
91.7481739563,-227.57185115
93.5617836467,-226.005356558
95.4112434251,-224.402652358
97.2972619493,-222.762496287
99.2205618856,-221.083589697
101.181880185,-219.36457519
103.181968366,-217.604034228
105.221592804,-215.800484703
107.301535021,-213.952378482
109.422591989,-212.058098949
111.585576435,-210.115958534
113.791317149,-208.124196272
116.040659305,-206.080975372
118.334464785,-203.984380851
120.673612507,-201.832417223
123.058998761,-199.623006287
125.491537557,-197.35398503
127.972160972,-195.023103681
130.501819506,-192.628023945
133.08148245,-190.166317451
135.712138252,-187.635464479
138.394794903,-185.032852974
141.130480315,-182.355777945
143.920242723,-179.601441273
146.76515108,-176.766952013
149.666295471,-173.849327255
152.624787527,-170.845493637
155.641760854,-167.752289584
158.718371467,-164.566468387
161.855798231,-161.284702232
165.055243315,-157.903587295
168.317932651,-154.419650048
171.645116403,-150.829354925
175.038069451,-147.129113504
178.498091871,-143.315295408
182.026509443,-139.384241114
185.624674149,-135.332276889
189.293964701,-131.155732117
193.03578706,-126.850959264
196.851574982,-122.414356797
200.742790562,-117.842395373
204.710924799,-113.131647655
208.757498163,-108.278822161
212.884061181,-103.28080156
217.092195028,-98.1346858998
221.383512137,-92.8378412869
225.759656812,-87.3879545762
230.222305862,-81.7830947052
234.77316924,-76.0217813481
239.413990701,-70.1030616381
244.146548472,-64.0265957742
248.972655925,-57.7927524073
253.894162283,-51.4027147806
258.912953319,-44.8585986933
264.030952085,-38.1635834546
269.250119646,-31.322057102
274.572455831,-24.3397772776
280,-17.22404928

File: materials/nist/glass-fabric-polyester/k-1-1-1.csv
temperature_K,value_W/(m-K)
18,0.0845359299891
18.4000159069,0.0832359746057
18.8089214097,0.0823931222761
19.2269140628,0.0819519622862
19.6541958109,0.0818670071381
20.0909730866,0.0821005311642
20.5374569099,0.0826208992221
20.9938629906,0.0834012649811
21.4604118319,0.084418550792
21.9373288375,0.0856526442934
22.4248444203,0.0870857636086
22.9231941136,0.0887019550754
23.4326186848,0.0904866962669
23.9533642523,0.0924265835155
24.4856824037,0.0945090879141
25.0298303178,0.0967223672575
25.5860708886,0.0990551240077
26.1546728525,0.101496501269
26.7359109181,0.104036010217
27.3300658989,0.106663483495
27.9374248487,0.109369049907
28.5582812008,0.112143126373
29.1929349094,0.114976423604
29.8416925945,0.117859962376
30.5048676905,0.120785097588
31.1827805969,0.123743547645
31.8757588336,0.126727426938
32.584137199,0.129729279484
33.308257932,0.132742112041
34.0484708766,0.13575942524
34.805133652,0.138775241545
35.5786118244,0.141784129072
36.3692790842,0.144781220521
37.1775174262,0.147762226714
38.0037173346,0.150723444388
38.848277971,0.153661758139
39.7116073679,0.156574636511
40.5941226255,0.159460122438
41.4962501131,0.162316818276
42.4184256755,0.165143865907
43.3610948431,0.167940922296
44.3247130474,0.170708131085
45.3097458412,0.173446090792
46.3166691232,0.176155820155
47.3459693679,0.178838721244
48.398143861,0.181496540908
49.4737009393,0.184131331074
50.5731602365,0.186745408442
51.6970529341,0.189341314006
52.8459220183,0.191921772879
54.0203225417,0.194489654733
55.2208218925,0.197047935204
56.4480000675,0.199599658557
57.7024499531,0.202147901771
58.9847776114,0.204695740306
60.2956025731,0.207246215615
61.6355581367,0.209802304566
63.0052916749,0.212366890765
64.4054649465,0.214942737956
65.8367544171,0.217532465355
67.2998515853,0.220138525075
68.7954633168,0.222763181533
70.3243121862,0.225408492892
71.8871368261,0.228076294474
73.4846922835,0.23076818417
75.1177503851,0.233485509789
76.7871001098,0.236229358374
78.4935479704,0.239000547447
80.2379184025,0.241799618208
82.0210541636,0.244626830681
83.8438167395,0.247482160831
85.7070867613,0.250365299681
87.6117644302,0.253275654415
89.5587699527,0.256212351561
91.5490439852,0.259174242231
93.5835480884,0.262159909479
95.6632651917,0.265167677781
97.7892000686,0.268195624682
99.9623798215,0.271241594596
102.183854378,0.274303214788
104.454696999,0.277377913493
106.776004797,0.280462940134
109.148899263,0.283555387608
111.574526815,0.286652216554
114.054059344,0.289750281472
116.588694788,0.292846358561
119.179657704,0.295937175163
121.828199863,0.299019440522
124.535600855,0.302089877726
127.303168706,0.305145256548
130.13224051,0.308182426844
133.024183077,0.311198352263
135.98039359,0.314190143951
139.002300283,0.317155093797
142.091363128,0.320090706885
145.249074544,0.322994732822
148.476960115,0.325865195448
151.776579329,0.328700420511
155.149526331,0.331499061018
158.597430691,0.334260119672
162.121958195,0.336982968121
165.724811647,0.339667362549
169.407731693,0.342313455276
173.172497662,0.344921801934
177.020928423,0.34749336394
180.954883269,0.35002950577
184.97626281,0.35253198703
189.087009895,0.355002948562
193.289110548,0.357444892732
197.584594929,0.359860657311
201.975538314,0.362253382734
206.464062099,0.364626472564
211.052334824,0.366983546691
215.742573219,0.369328386992
220.53704328,0.371664875239
225.438061356,0.373996922624
230.447995277,0.376328390645
235.569265489,0.37866300288
240.804346232,0.381004247079
246.155766729,0.383355266917
251.626112411,0.385718742839
257.218026164,0.388096761504
262.934209609,0.390490672566
268.777424405,0.392900932634
274.750493582,0.395326935243
280.856302907,0.397766826327
287.097802281,0.400217304498
293.478007156,0.402673405554
300,0.405128271228

File: materials/nist/glass-fabric-polyester/k-1-1-2.csv
temperature_K,value_W/(m-K)
60,0.1323609046
61.5279799326,0.139727156587
63.0948719098,0.146690506036
64.7016668786,0.15325580881
66.3493810218,0.15943848199
68.0390564008,0.165262129078
69.7717616144,0.170756313276
71.5485924745,0.175954555146
73.3706726996,0.180892595358
75.2391546251,0.185606935696
77.1552199319,0.190133651431
79.1200803944,0.194507455096
81.1349786462,0.198760984122
83.2011889663,0.202924281443
85.3200180848,0.207024438071
87.4928060095,0.21108536853
89.7209268733,0.215127693134
92.0057898032,0.219168704964
94.3488398116,0.223222403166
96.7515587098,0.227299578125
99.2154660458,0.231407937315
101.742120064,0.235552263662
104.333118694,0.239734600557
106.990100555,0.243954459583
109.714745999,0.248209048374
112.508778169,0.252493516789
115.37396409,0.256801220124
118.312115788,0.261123998147
121.325091433,0.265452468405
124.414796517,0.269776331926
127.583185057,0.274084688629
130.832260832,0.278366359222
134.16407865,0.28261020935
137.580745648,0.28680547122
141.084422622,0.290942057144
144.677325398,0.295010859022
148.36172623,0.299004027363
152.139955237,0.302915223358
156.01440188,0.306739837612
159.987516467,0.310475169415
164.061811711,0.314120560888
168.239864311,0.317677481021
172.524316587,0.321149555191
176.917878147,0.324542536744
181.423327606,0.32786421769
186.043514337,0.331124276266
190.781360279,0.334334059619
195.639861779,0.337506299927
200.622091493,0.340654762275
205.731200324,0.343793822189
210.970419417,0.346937970011
216.343062204,0.35010123829
221.852526498,0.353296547114
227.502296639,0.356534960897
233.295945704,0.359824848938
239.23713776,0.363170940458
245.329630187,0.366573264951
251.577276051,0.370025968001
257.984026539,0.373515994981
264.553933464,0.377021638618
271.291151821,0.380510952205
278.199942419,0.383940040986
285.284674573,0.387251258497
292.54982887,0.390371355327
300,0.393209655566

File: materials/nist/glass-fabric-polyester/k-1-1-3.csv
temperature_K,value_W/(m-K)
70,0.13715279253
71.6099553182,0.142456282222
73.2569385811,0.147651369085
74.9418014078,0.152721226246
76.665415004,0.157651591966
78.4286706127,0.162430887002
80.232479975,0.167050265044
82.0777758011,0.171503599516
83.9655122534,0.175787411872
85.8966654391,0.179900748067
87.8722339155,0.183845010686
89.8932392057,0.187623754975
91.9607263276,0.191242457018
94.0757643336,0.194708262172
96.2394468637,0.198029721383
98.4528927109,0.201216522324
100.7172464,0.204279221417
103.033678778,0.207228981838
105.403387622,0.210077321769
107.827598258,0.212835876056
110.30756419,0.215516173747
112.844567756,0.218129432975
115.439920784,0.22068637426
118.094965276,0.223197052643
120.811074096,0.22567070854
123.589651685,0.228115637181
126.432134785,0.230539076249
129.339993182,0.232947111136
132.314730466,0.235344597639
135.357884809,0.237735101683
138.471029759,0.240120856184
141.655775056,0.242502735168
144.913767462,0.244880245679
148.246691613,0.24725153827
151.656270893,0.249613437056
155.14426832,0.251961490618
158.712487461,0.254290045279
162.362773365,0.256592342063
166.097013514,0.25886063927
169.917138803,0.261086361862
173.825124536,0.263260279026
177.822991446,0.26537271116
181.912806743,0.267413766518
186.096685181,0.269373607982
190.376790152,0.271242749106
194.755334806,0.273012378674
199.234583192,0.274674711593
203.816851432,0.276223363956
208.504508917,0.277653749039
213.299979531,0.278963491016
218.205742909,0.280152852898
223.224335712,0.281225175206
228.358352947,0.282187322841
233.610449301,0.283050138556
238.983340519,0.283828903241
244.479804805,0.284543805816
250.102684262,0.285220428914
255.854886357,0.285890260796
261.739385428,0.286591249848
267.759224222,0.28736842446
273.917515465,0.288274610474
280.217443476,0.289371288349
286.66226581,0.290729646855
293.255314944,0.29243190634
300,0.294573007814
