Repository: XuBoKai1999/thermal-simulation

# Thermal Simulation

小型、case-driven 的 3D FEniCSx 熱傳模擬專案。`lib/` 提供 mesh、model、solve、
analysis 與 LAMMPS-like dump I/O；每個 `test/<name>/main.py` 則像 LAMMPS infile，
明確串接一次模擬。所有 Python simulation 必須依 `AGENTS.md` 經 WSL2 執行。

## 已驗證案例

| 案例 | 功能 |
|---|---|
| `01_steady_bar` | 單一 constant-$k$ region 的穩態解析驗證 |
| `02_transient_bar` | Early transient Backward Euler `dt × dx` 收斂與解析解 profiles 比較 |
| `03_temperature_dependent_bar` | 案例本地 $k(T)$ 與 SNES/Newton nonlinear solve |
| `04_contact_resistance_bar` | steady multi-region 與 mesh-resolved thin-layer contact resistance |
| `05_steady_nonlinear_contact_bar` | 1D P1 nonlinear $k(T)$、零厚度接觸跳躍、解析解及 mesh convergence |

執行範例：

```powershell
.\scripts\wsl-run.ps1 "python3 test/04_contact_resistance_bar/main.py"
```

使用說明見 [`manual/README.md`](manual/README.md)，架構、施工狀態與 dump 規格分別見
[`arch.md`](arch.md)、[`steps.md`](steps.md)、[`dump-format.md`](dump-format.md)。

# NIST Cryogenic Materials Database

Source-preserving mirror of the official NIST Cryogenic Materials Database. Original
`source.html` snapshots are authoritative and contain only one injected `<base>` tag for
working links. Metadata records both the official response checksum and snapshot checksum; generated CSV files
are derived caches restricted to each NIST equation range. No external densities or
extrapolated values are included.

## Ingestion summary

- Index URL: https://trc.nist.gov/cryogenics/materials/materialproperties.htm
- Index entries discovered: 43
- General material pages downloaded: 42
- Failed downloads: 0
- Fully normalized: 38
- Partially normalized: 1
- Manual required: 3
- Derived CSV files: 129
- Worst validated interpolation metric: 0.098745%

## Property series counts

- linear_expansion: 37
- specific_heat: 29
- thermal_conductivity: 52
- thermal_expansion_coefficient: 2
- youngs_modulus: 12

## Manual-required or failed pages

- Kevlar-49 Fiber: manual_required — k-1-1-1: equation is image-only; coefficients preserved but not evaluated
- Kevlar-49 Composite: manual_required — k-1-1-1: equation is image-only; coefficients preserved but not evaluated
- Silicon: manual_required — alpha-1-1-1: equation is image-only; coefficients preserved but not evaluated

## Solver integration

The database exists, but `case.yaml` external material references are not implemented.
Select and review a series explicitly before copying it into a case-local solver input.

File: materials/nist/glass-mat-epoxy/source.html
cryogenic material properties Glass mat-epoxy

Material Properties: Glass mat-epoxy

Data Available:

Linear Expansion (chopped strand mat) - (No plot available)

  Linear Expansion (continuous strand) - (No plot available)

Linear Expansion

  (chopped strand mat) 	Linear Expansion 

  (continuous strand)	

.UNITS
	[(L-L293)/L293] x 105 unitless, eg. m/m	 [(L-L293)/L293] x 105 unitless, eg. m/m	

a
	-6.5898E2	-4.392E2	

b
	4.7697E0	1.525E0	

c
	-2.9638E-2	-2.384E-3	

d
	1.1501E-4	8.665E-6	

e
	-1.4763E-7	-2.857E-9	

Tlow (K)
	NA	NA	

f>
	NA	NA	

data range (K)
	77-293	77-293	

equation range (K)
	77-293	77-293	

curve fit % error relative to data
	2	2	

equation of the form: 	

y = a + bT + cT 2 + dT 3 + eT 4 
	  >T > Tlow	

y = f 
	  T < Tlow	

solves as expected: Where: Coefficients a-e are summarized in the appropriate table and T is the temperature in K (x-axis), and y is the property to solve for. 	

See References

		Return to Material
		Properties Index page
