Repository: XuBoKai1999/thermal-simulation

# Thermal Simulation

小型、case-driven 的 3D FEniCSx 熱傳模擬專案。`lib/` 提供 mesh、model、solve、
analysis 與 LAMMPS-like dump I/O；每個 `test/<name>/main.py` 則像 LAMMPS infile，
明確串接一次模擬。所有 Python simulation 必須依 `AGENTS.md` 經 WSL2 執行。

## 已驗證案例

| 案例 | 功能 |
|---|---|
| `01_steady_bar` | 單一 constant-$k$ region 的穩態解析驗證 |
| `02_transient_bar` | Early transient Backward Euler `dt × dx` 收斂與解析解 profiles 比較 |
| `03_temperature_dependent_bar` | 案例本地 $k(T)$ 與 SNES/Newton nonlinear solve |
| `04_contact_resistance_bar` | steady multi-region 與 mesh-resolved thin-layer contact resistance |
| `05_steady_nonlinear_contact_bar` | 1D P1 nonlinear $k(T)$、零厚度接觸跳躍、解析解及 mesh convergence |

執行範例：

```powershell
.\scripts\wsl-run.ps1 "python3 test/04_contact_resistance_bar/main.py"
```

使用說明見 [`manual/README.md`](manual/README.md)，架構、施工狀態與 dump 規格分別見
[`arch.md`](arch.md)、[`steps.md`](steps.md)、[`dump-format.md`](dump-format.md)。

# NIST Cryogenic Materials Database

Source-preserving mirror of the official NIST Cryogenic Materials Database. Original
`source.html` snapshots are authoritative and contain only one injected `<base>` tag for
working links. Metadata records both the official response checksum and snapshot checksum; generated CSV files
are derived caches restricted to each NIST equation range. No external densities or
extrapolated values are included.

## Ingestion summary

- Index URL: https://trc.nist.gov/cryogenics/materials/materialproperties.htm
- Index entries discovered: 43
- General material pages downloaded: 42
- Failed downloads: 0
- Fully normalized: 38
- Partially normalized: 1
- Manual required: 3
- Derived CSV files: 129
- Worst validated interpolation metric: 0.098745%

## Property series counts

- linear_expansion: 37
- specific_heat: 29
- thermal_conductivity: 52
- thermal_expansion_coefficient: 2
- youngs_modulus: 12

## Manual-required or failed pages

- Kevlar-49 Fiber: manual_required — k-1-1-1: equation is image-only; coefficients preserved but not evaluated
- Kevlar-49 Composite: manual_required — k-1-1-1: equation is image-only; coefficients preserved but not evaluated
- Silicon: manual_required — alpha-1-1-1: equation is image-only; coefficients preserved but not evaluated

## Solver integration

The database exists, but `case.yaml` external material references are not implemented.
Select and review a series explicitly before copying it into a case-local solver input.

File: materials/nist/glass-mat-epoxy/delta_l_over_l-1-1-1.csv
temperature_K,"value_[(L-L 293 )/L 293 ] x 10 5 unitless, eg. m/m"
77,-420.120585113
78.6247204204,-416.922810003
80.2837228726,-413.701055003
81.9777307164,-410.454744084
83.7074825751,-407.183191444
85.4737326567,-403.885591516
87.2772510834,-400.56100842
89.1188242272,-397.208364878
90.9992550527,-393.826430586
92.9193634673,-390.413810025
94.8799866787,-386.968929738
96.8819795598,-383.490025073
98.9262150217,-379.975126411
101.013584394,-376.422044894
103.144997813,-372.828357697
105.321384621,-369.191392866
107.543693768,-365.508213785
109.812894227,-361.775603325
112.129975418,-357.990047739
114.495947636,-354.147720408
116.911842495,-350.244465526
119.378713377,-346.275781844
121.897635889,-342.236806623
124.469708333,-338.122299957
127.096052188,-333.926629645
129.777812596,-329.643756847
132.516158858,-325.267222756
135.312284954,-320.790136588
138.167410051,-316.205165201
141.082779045,-311.504524725
144.059663098,-306.679974608
147.099360194,-301.722814569
150.203195705,-296.623884979
153.372522968,-291.373571273
156.608723877,-285.961813081
159.913209484,-280.378118825
163.287420613,-274.611586648
166.732828492,-268.650932614
170.250935391,-262.484527259
173.843275278,-256.100441676
177.511414489,-249.48650447
181.256952411,-242.630371056
185.081522177,-235.519606952
188.986791378,-228.141786903
192.974462796,-220.48461187
197.046275137,-212.536046144
201.204003799,-204.284477099
205.449461639,-195.718900363
209.784499765,-186.829133488
214.211008345,-177.606061532
218.73091743,-168.04191833
223.346197795,-158.130607619
228.0588618,-147.868068649
232.870964265,-137.252691347
237.784603368,-126.285786683
242.80192156,-114.972118429
247.925106496,-103.320503168
253.156391993,-91.344486075
258.498059001,-79.0631008161
263.9524366,-66.5017226902
269.521903012,-53.6930251171
275.208886643,-40.6780505573
281.015867137,-27.5074080734
286.945376459,-14.2426109569
293,-0.95756918163

File: materials/nist/glass-mat-epoxy/delta_l_over_l-1-1-2.csv
temperature_K,"value_[(L-L 293 )/L 293 ] x 10 5 unitless, eg. m/m"
77,-332.054309793
78.6247204204,-329.932416416
80.2837228726,-327.768179444
81.9777307164,-325.560589688
83.7074825751,-323.308598126
85.4737326567,-321.011113447
87.2772510834,-318.666999417
89.1188242272,-316.275072074
90.9992550527,-313.834096715
92.9193634673,-311.342784689
94.8799866787,-308.799789961
96.8819795598,-306.203705448
98.9262150217,-303.553059097
101.013584394,-300.846309702
103.144997813,-298.081842434
105.321384621,-295.25796407
107.543693768,-292.372897892
109.812894227,-289.424778255
112.129975418,-286.41164478
114.495947636,-283.331436156
116.911842495,-280.181983541
119.378713377,-276.961003504
121.897635889,-273.666090515
124.469708333,-270.294708932
127.096052188,-266.844184451
129.777812596,-263.311695005
132.516158858,-259.694261064
135.312284954,-255.988735291
138.167410051,-252.19179154
141.082779045,-248.299913127
144.059663098,-244.309380347
147.099360194,-240.21625719
150.203195705,-236.016377201
153.372522968,-231.705328434
156.608723877,-227.278437455
159.913209484,-222.73075232
163.287420613,-218.057024488
166.732828492,-213.25168959
170.250935391,-208.308846995
173.843275278,-203.222238102
177.511414489,-197.985223286
181.256952411,-192.590757413
185.081522177,-187.03136386
188.986791378,-181.299106933
192.974462796,-175.385562616
197.046275137,-169.281787538
201.204003799,-162.978286078
205.449461639,-156.464975492
209.784499765,-149.731148969
214.211008345,-142.765436483
218.73091743,-135.55576336
223.346197795,-128.089306399
228.0588618,-120.352447453
232.870964265,-112.330724323
237.784603368,-104.008778834
242.80192156,-95.3703019537
247.925106496,-86.3979758033
253.156391993,-77.0734124195
258.498059001,-67.3770891017
263.9524366,-57.2882801922
269.521903012,-46.7849851234
275.208886643,-35.843852563
281.015867137,-24.440100486
286.945376459,-12.5474319983
293,-0.137946733457
