Repository: XuBoKai1999/thermal-simulation

# Thermal Simulation

小型、case-driven 的 3D FEniCSx 熱傳模擬專案。`lib/` 提供 mesh、model、solve、
analysis 與 LAMMPS-like dump I/O；每個 `test/<name>/main.py` 則像 LAMMPS infile，
明確串接一次模擬。所有 Python simulation 必須依 `AGENTS.md` 經 WSL2 執行。

## 已驗證案例

| 案例 | 功能 |
|---|---|
| `01_steady_bar` | 單一 constant-$k$ region 的穩態解析驗證 |
| `02_transient_bar` | Early transient Backward Euler `dt × dx` 收斂與解析解 profiles 比較 |
| `03_temperature_dependent_bar` | 案例本地 $k(T)$ 與 SNES/Newton nonlinear solve |
| `04_contact_resistance_bar` | steady multi-region 與 mesh-resolved thin-layer contact resistance |
| `05_steady_nonlinear_contact_bar` | 1D P1 nonlinear $k(T)$、零厚度接觸跳躍、解析解及 mesh convergence |

執行範例：

```powershell
.\scripts\wsl-run.ps1 "python3 test/04_contact_resistance_bar/main.py"
```

使用說明見 [`manual/README.md`](manual/README.md)，架構、施工狀態與 dump 規格分別見
[`arch.md`](arch.md)、[`steps.md`](steps.md)、[`dump-format.md`](dump-format.md)。

# NIST Cryogenic Materials Database

Source-preserving mirror of the official NIST Cryogenic Materials Database. Original
`source.html` snapshots are authoritative and contain only one injected `<base>` tag for
working links. Metadata records both the official response checksum and snapshot checksum; generated CSV files
are derived caches restricted to each NIST equation range. No external densities or
extrapolated values are included.

## Ingestion summary

- Index URL: https://trc.nist.gov/cryogenics/materials/materialproperties.htm
- Index entries discovered: 43
- General material pages downloaded: 42
- Failed downloads: 0
- Fully normalized: 38
- Partially normalized: 1
- Manual required: 3
- Derived CSV files: 129
- Worst validated interpolation metric: 0.098745%

## Property series counts

- linear_expansion: 37
- specific_heat: 29
- thermal_conductivity: 52
- thermal_expansion_coefficient: 2
- youngs_modulus: 12

## Manual-required or failed pages

- Kevlar-49 Fiber: manual_required — k-1-1-1: equation is image-only; coefficients preserved but not evaluated
- Kevlar-49 Composite: manual_required — k-1-1-1: equation is image-only; coefficients preserved but not evaluated
- Silicon: manual_required — alpha-1-1-1: equation is image-only; coefficients preserved but not evaluated

## Solver integration

The database exists, but `case.yaml` external material references are not implemented.
Select and review a series explicitly before copying it into a case-local solver input.

File: materials/nist/inconel-718/delta_l_over_l-3-1-1.csv
temperature_K,"value_[(L-L 293 )/L 293 ] x 10 5 unitless, eg. m/m"
4,-238.87
4.27915308593,-238.87
4.5777877832,-238.87
4.8972636798,-238.87
5.23903524701,-238.87
5.60465846113,-238.87
5.99579788738,-238.87
6.4142342581,-238.87
6.86187257985,-238.87
7.34075080633,-238.87
7.85304911648,-238.87
8.40109984019,-238.87
8.98739807658,-238.87
9.61461305347,-238.87
10.2856002794,-238.87
11.0034145441,-238.87
11.7713238255,-238.87
12.5928241684,-238.87
13.4716556002,-238.87
14.4118191585,-238.87
15.4175951065,-238.87
16.4935624194,-238.87
17.6446196312,-238.87
18.8760071362,-238.87
20.1933310467,-238.896139179
21.602588716,-238.88383335
23.110196042,-238.84846002
24.7230166774,-238.785358252
26.4483932771,-238.689136307
28.2941809274,-238.553569947
30.2687829073,-238.371488114
32.3811889463,-238.134644658
34.6410161514,-237.833574792
37.058552791,-237.457434883
39.6448051339,-236.99382418
42.4115475574,-236.428587124
45.3713761523,-235.745594963
48.5377660688,-234.926505578
51.9251328643,-233.950500678
55.5488981334,-232.793999961
59.4255597168,-231.430352384
63.5727668113,-229.829505559
68.0094003204,-227.957655347
72.7556588133,-225.776879273
77.8331504824,-223.244759324
83.2649915186,-220.314002324
89.0759113517,-216.932069415
95.2923652356,-213.040830571
101.942654691,-208.57626561
109.057056352,-203.468240351
116.667959808,-197.640395574
124.81001506,-191.010197985
133.520290275,-183.489216837
142.838440541,-174.983708136
152.806888407,-165.395611286
163.47101702,-154.624091746
174.879376735,-142.567799195
187.083906155,-129.128055542
200.140168588,-114.213243022
214.107605008,-97.7447321524
229.049804673,-79.6647758071
245.034794624,-59.9469029636
262.135349394,-38.609478806
280.429322322,-15.7332627413
300,8.516

File: materials/nist/inconel-718/k-1-1-1.csv
temperature_K,value_W/(m-K)
4,0.46242546296
4.27915308593,0.527227595378
4.5777877832,0.592640660968
4.8972636798,0.658667999544
5.23903524701,0.725552273183
5.60465846113,0.79371620751
5.99579788738,0.863706278208
6.4142342581,0.93614368128
6.86187257985,1.01168389373
7.34075080633,1.09098430475
7.85304911648,1.17467852747
8.40109984019,1.26335578468
8.98739807658,1.35754393353
9.61461305347,1.45769506061
10.2856002794,1.56417300815
11.0034145441,1.67724260715
11.7713238255,1.79706074562
12.5928241684,1.92366966386
13.4716556002,2.05699302998
14.4118191585,2.19683539984
15.4175951065,2.34288560869
16.4935624194,2.4947244839
17.6446196312,2.65183702678
18.8760071362,2.81362891039
20.1933310467,2.97944681153
21.602588716,3.14860177351
23.110196042,3.32039451696
24.7230166774,3.49414141155
26.4483932771,3.66919971233
28.2941809274,3.8449906647
30.2687829073,4.02101918792
32.3811889463,4.19688904745
34.6410161514,4.37231269591
37.058552791,4.54711527427
39.6448051339,4.72123258637
42.4115475574,4.89470316526
45.3713761523,5.06765481724
48.5377660688,5.24028624656
51.9251328643,5.412844529
55.5488981334,5.58559932248
59.4255597168,5.75881479065
63.5727668113,5.93272029267
68.0094003204,6.10748097713
72.7556588133,6.28316953191
77.8331504824,6.45974049768
83.2649915186,6.63700875834
89.0759113517,6.81463407225
95.2923652356,6.99211378738
101.942654691,7.16878616189
109.057056352,7.34384694603
116.667959808,7.51638202216
124.81001506,7.68541889363
133.520290275,7.84999962232
142.838440541,8.0092774257
152.806888407,8.16263860099
163.47101702,8.30985086692
174.879376735,8.45123883282
187.083906155,8.58788749208
200.140168588,8.72187593543
214.107605008,8.85654664676
229.049804673,8.99682182879
245.034794624,9.14958868345
262.135349394,9.32419265243
280.429322322,9.53310484055
300,9.79287324275
