Repository: XuBoKai1999/thermal-simulation

# Thermal Simulation

小型、case-driven 的 3D FEniCSx 熱傳模擬專案。`lib/` 提供 mesh、model、solve、
analysis 與 LAMMPS-like dump I/O；每個 `test/<name>/main.py` 則像 LAMMPS infile，
明確串接一次模擬。所有 Python simulation 必須依 `AGENTS.md` 經 WSL2 執行。

## 已驗證案例

| 案例 | 功能 |
|---|---|
| `01_steady_bar` | 單一 constant-$k$ region 的穩態解析驗證 |
| `02_transient_bar` | Early transient Backward Euler `dt × dx` 收斂與解析解 profiles 比較 |
| `03_temperature_dependent_bar` | 案例本地 $k(T)$ 與 SNES/Newton nonlinear solve |
| `04_contact_resistance_bar` | steady multi-region 與 mesh-resolved thin-layer contact resistance |
| `05_steady_nonlinear_contact_bar` | 1D P1 nonlinear $k(T)$、零厚度接觸跳躍、解析解及 mesh convergence |

執行範例：

```powershell
.\scripts\wsl-run.ps1 "python3 test/04_contact_resistance_bar/main.py"
```

使用說明見 [`manual/README.md`](manual/README.md)，架構、施工狀態與 dump 規格分別見
[`arch.md`](arch.md)、[`steps.md`](steps.md)、[`dump-format.md`](dump-format.md)。

# NIST Cryogenic Materials Database

Source-preserving mirror of the official NIST Cryogenic Materials Database. Original
`source.html` snapshots are authoritative and contain only one injected `<base>` tag for
working links. Metadata records both the official response checksum and snapshot checksum; generated CSV files
are derived caches restricted to each NIST equation range. No external densities or
extrapolated values are included.

## Ingestion summary

- Index URL: https://trc.nist.gov/cryogenics/materials/materialproperties.htm
- Index entries discovered: 43
- General material pages downloaded: 42
- Failed downloads: 0
- Fully normalized: 38
- Partially normalized: 1
- Manual required: 3
- Derived CSV files: 129
- Worst validated interpolation metric: 0.098745%

## Property series counts

- linear_expansion: 37
- specific_heat: 29
- thermal_conductivity: 52
- thermal_expansion_coefficient: 2
- youngs_modulus: 12

## Manual-required or failed pages

- Kevlar-49 Fiber: manual_required — k-1-1-1: equation is image-only; coefficients preserved but not evaluated
- Kevlar-49 Composite: manual_required — k-1-1-1: equation is image-only; coefficients preserved but not evaluated
- Silicon: manual_required — alpha-1-1-1: equation is image-only; coefficients preserved but not evaluated

## Solver integration

The database exists, but `case.yaml` external material references are not implemented.
Select and review a series explicitly before copying it into a case-local solver input.

File: materials/nist/invar-fe-36ni/cp-1-1-2.csv
temperature_K,value_J/(kg-K)
4,0.974932630761
4.06012053639,0.987008412827
4.12114469251,0.9995961947
4.18308604987,1.01267507891
4.24595839414,1.02622775456
4.30977571818,1.04024030502
4.37455222516,1.05470203596
4.44030233172,1.06960531979
4.5070406712,1.08494545328
4.57478209687,1.10072052565
4.64354168526,1.11693129529
4.71333473948,1.13358107338
4.78417679266,1.15067561333
4.8560836114,1.16822300499
4.92907119927,1.18623357327
5.00315580037,1.20471978044
5.07835390297,1.22369613208
5.15468224312,1.2431790864
5.23215780847,1.26318696688
5.31079784195,1.28373987831
5.39061984568,1.30485962615
5.47164158483,1.32656963947
5.55388109159,1.34889489732
5.63735666916,1.37186185881
5.72208689585,1.39549839686
5.80809062922,1.41983373578
5.89538701023,1.44489839261
5.98399546755,1.47072412237
6.07393572187,1.49734386719
6.16522779027,1.52479170939
6.2578919907,1.5531028284
6.35194894649,1.58231346162
6.44741959094,1.61246086925
6.54432517198,1.643583303
6.64268725689,1.67571997874
6.74252773713,1.70891105319
6.84386883318,1.74319760464
6.94673309949,1.77862161782
7.05114342952,1.81522597308
7.15712306081,1.85305443998
7.26469558017,1.89215167557
7.37388492892,1.93256322757
7.48471540822,1.97433554283
7.59721168449,2.01751598134
7.71139879488,2.06215283634
7.82730215285,2.10829536087
7.94494755383,2.15599380145
8.06436118096,2.2052994394
8.18556961093,2.25626464046
8.30859981985,2.30894291349
8.43347918931,2.36338897893
8.56023551243,2.41965884797
8.68889700009,2.47780991301
8.81949228717,2.53790105073
8.95205043892,2.59999273822
9.08660095747,2.66414718342
9.22317378835,2.73042847071
9.3617993272,2.79890272253
9.50250842648,2.869638278
9.6453324024,2.94270588941
9.79030304182,3.01817893741
9.9374526094,3.09613366558
10.0868138547,3.17664943516
10.2384200196,3.25980900047
10.3923048454,3.34569880532
10.5485025808,3.43440930092
10.7070479891,3.52603528513
10.8679763562,3.62067626307
11.0313234982,3.71843682872
11.1971257697,3.81942706669
11.3654200715,3.92376297342
11.5362438593,4.0315668962
11.7096351514,4.14296798844
11.885632538,4.25810267877
12.0642751889,4.37711515121
12.2456028628,4.50015783303
12.4296559159,4.62739188597
12.6164753111,4.758987696
12.8061026269,4.89512535556
12.9985800666,5.03599513143
13.1939504681,5.18179790973
13.3922573129,5.33274560871
13.5935447362,5.48906154775
13.7978575365,5.65098075973
14.0052411855,5.81875023129
14.2157418386,5.99262905339
14.4294063447,6.17288846175
14.6462822571,6.35981174367
14.8664178434,6.55369398395
15.0898620972,6.75484161887
15.316664748,6.96357176262
15.5468762731,7.18021126545
15.7805479083,7.40509545712
16.0177316595,7.63856652335
16.2584803143,7.88097145575
16.5028474536,8.13265950856
16.7508874638,8.39397908757
17.0026555487,8.66527398794
17.2582077416,8.94687888911
17.5176009182,9.23911400572
17.7808928091,9.54227878469
18.0481420124,9.85664453
18.3194080071,10.1824458286
18.594751166,10.5198706454
18.8742327696,10.8690489507
19.1579150191,11.2300397414
19.4458610509,11.6028163241
19.7381349501,11.9872497324
20.0348017652,12.3830901717
20.3359275224,12.7899464086
20.6415792401,13.2072630607
20.951824944,13.6342957935
21.2667336825,14.0700845044
21.5863755416,14.513424659
21.9108216607,14.9628370628
22.2401442484,15.4165364895
22.5744165988,15.8723997596
22.9137131075,16.3279340602
23.2581092882,16.7802465351
23.6076817897,17.2260164362
23.9625084127,17.6614714196
24.3226681275,18.0823698857
24.688241091,18.4839915786
25.0593086653,18.8611389832
25.4359534349,19.2081523317
25.8182592259,19.5189412653
26.2063111243,19.7870363079
26.6001954947,20.0056632956
27,20.1678436777

File: materials/nist/invar-fe-36ni/k-1-1-1.csv
temperature_K,value_W/(m-K)
4,0.241863429223
4.27915308593,0.264166648364
4.5777877832,0.287817728751
4.8972636798,0.312995844117
5.23903524701,0.339899041029
5.60465846113,0.368742976212
5.99579788738,0.399759889619
6.4142342581,0.433197755564
6.86187257985,0.469319543793
7.34075080633,0.508402520212
7.85304911648,0.550737520626
8.40109984019,0.596628138678
8.98739807658,0.646389779862
9.61461305347,0.700348546204
10.2856002794,0.758839930341
11.0034145441,0.822207312744
11.7713238255,0.890800271325
12.5928241684,0.964972727955
13.4716556002,1.04508097113
14.4118191585,1.1314816072
15.4175951065,1.22452950377
16.4935624194,1.32457579688
17.6446196312,1.43196603826
18.8760071362,1.54703855869
20.1933310467,1.67012311907
21.602588716,1.80153991025
23.110196042,1.9415989477
24.7230166774,2.09059988623
26.4483932771,2.24883225511
28.2941809274,2.41657608458
30.2687829073,2.59410286287
32.3811889463,2.78167672871
34.6410161514,2.97955576954
37.058552791,3.18799326095
39.6448051339,3.40723864991
42.4115475574,3.63753805304
45.3713761523,3.87913401345
48.5377660688,4.13226423508
51.9251328643,4.39715899363
55.5488981334,4.67403690722
59.4255597168,4.96309874054
63.5727668113,5.26451891228
68.0094003204,5.57843438016
72.7556588133,5.90493059194
77.8331504824,6.24402421777
83.2649915186,6.59564242196
89.0759113517,6.95959849648
95.2923652356,7.33556376826
101.942654691,7.72303581509
109.057056352,8.12130318618
116.667959808,8.52940703059
124.81001506,8.94610029475
133.520290275,9.36980546264
142.838440541,9.79857218065
152.806888407,10.2300365264
163.47101702,10.661384138
174.879376735,11.0893198952
187.083906155,11.5100473052
200.140168588,11.9192611517
214.107605008,12.3121572565
229.049804673,12.6834633164
245.034794624,13.0274946319
262.135349394,13.3382380607
280.429322322,13.6094666428
300,13.8348859876
