Repository: XuBoKai1999/thermal-simulation

# Thermal Simulation

小型、case-driven 的 3D FEniCSx 熱傳模擬專案。`lib/` 提供 mesh、model、solve、
analysis 與 LAMMPS-like dump I/O；每個 `test/<name>/main.py` 則像 LAMMPS infile，
明確串接一次模擬。所有 Python simulation 必須依 `AGENTS.md` 經 WSL2 執行。

## 已驗證案例

| 案例 | 功能 |
|---|---|
| `01_steady_bar` | 單一 constant-$k$ region 的穩態解析驗證 |
| `02_transient_bar` | Early transient Backward Euler `dt × dx` 收斂與解析解 profiles 比較 |
| `03_temperature_dependent_bar` | 案例本地 $k(T)$ 與 SNES/Newton nonlinear solve |
| `04_contact_resistance_bar` | steady multi-region 與 mesh-resolved thin-layer contact resistance |
| `05_steady_nonlinear_contact_bar` | 1D P1 nonlinear $k(T)$、零厚度接觸跳躍、解析解及 mesh convergence |

執行範例：

```powershell
.\scripts\wsl-run.ps1 "python3 test/04_contact_resistance_bar/main.py"
```

使用說明見 [`manual/README.md`](manual/README.md)，架構、施工狀態與 dump 規格分別見
[`arch.md`](arch.md)、[`steps.md`](steps.md)、[`dump-format.md`](dump-format.md)。

# NIST Cryogenic Materials Database

Source-preserving mirror of the official NIST Cryogenic Materials Database. Original
`source.html` snapshots are authoritative and contain only one injected `<base>` tag for
working links. Metadata records both the official response checksum and snapshot checksum; generated CSV files
are derived caches restricted to each NIST equation range. No external densities or
extrapolated values are included.

## Ingestion summary

- Index URL: https://trc.nist.gov/cryogenics/materials/materialproperties.htm
- Index entries discovered: 43
- General material pages downloaded: 42
- Failed downloads: 0
- Fully normalized: 38
- Partially normalized: 1
- Manual required: 3
- Derived CSV files: 129
- Worst validated interpolation metric: 0.098745%

## Property series counts

- linear_expansion: 37
- specific_heat: 29
- thermal_conductivity: 52
- thermal_expansion_coefficient: 2
- youngs_modulus: 12

## Manual-required or failed pages

- Kevlar-49 Fiber: manual_required — k-1-1-1: equation is image-only; coefficients preserved but not evaluated
- Kevlar-49 Composite: manual_required — k-1-1-1: equation is image-only; coefficients preserved but not evaluated
- Silicon: manual_required — alpha-1-1-1: equation is image-only; coefficients preserved but not evaluated

## Solver integration

The database exists, but `case.yaml` external material references are not implemented.
Select and review a series explicitly before copying it into a case-local solver input.

File: materials/nist/invar-fe-36ni/E-3-1-1.csv
temperature_K,value_GPa
3,141.632435499
3.22348656324,141.636762607
3.46362187447,141.641306977
3.72164619083,141.646069164
3.99889216309,141.651047494
4.29679171853,141.656237583
4.61688345657,141.661631777
4.96082059544,141.66721851
5.33037951068,141.672981554
5.72746890989,141.678899173
6.1541396908,141.684943144
6.61259553387,141.691077644
7.10520428386,141.697257992
7.63451017937,141.703429213
8.20324699338,141.70952443
8.8143521527,141.715463055
9.4709819093,141.721148774
10.1765276418,141.726467298
10.9346333712,141.731283896
11.7492145821,141.735440678
12.6244784446,141.738753647
13.5649455447,141.741009528
14.5754732315,141.741962392
15.6612807049,141.741330112
16.8279759718,141.738790732
18.0815848106,141.733978808
19.428581893,141.726481868
20.8759242249,141.715837164
22.4310870781,141.701528931
24.1021025984,141.682986469
25.8976012906,141.659583432
27.8268565935,141.630638842
29.8998327755,141.595420453
32.1272363983,141.553151279
34.5205716146,141.503020287
37.0921995851,141.444198484
39.8554023212,141.375861913
42.824451285,141.29722338
46.0146810984,141.207575073
49.4425687442,141.106344668
53.1258186664,140.993167885
57.0834542108,140.86798091
61.3359158773,140.731136475
65.9051668915,140.583547712
70.814806641,140.426863982
76.0901925619,140.263682768
81.7585711059,140.09780098
87.8492184632,139.934507615
94.3935917692,139.780917049
101.425491575,139.646337841
108.98123642,139.542664971
117.099850416,139.484772744
125.823264791,139.490869621
135.196534465,139.582752751
145.268070749,139.785865971
156.089891375,140.129016241
167.717889169,140.643534194
180.212120717,141.361566804
193.637116555,142.313053223
208.062214453,143.52074405
223.561917536,144.99235954
240.216279076,146.708616396
258.111315958,148.605348961
277.339452937,150.547258913
298,152.289880436
