Repository: XuBoKai1999/thermal-simulation

# Thermal Simulation

小型、case-driven 的 3D FEniCSx 熱傳模擬專案。`lib/` 提供 mesh、model、solve、
analysis 與 LAMMPS-like dump I/O；每個 `test/<name>/main.py` 則像 LAMMPS infile，
明確串接一次模擬。所有 Python simulation 必須依 `AGENTS.md` 經 WSL2 執行。

## 已驗證案例

| 案例 | 功能 |
|---|---|
| `01_steady_bar` | 單一 constant-$k$ region 的穩態解析驗證 |
| `02_transient_bar` | Early transient Backward Euler `dt × dx` 收斂與解析解 profiles 比較 |
| `03_temperature_dependent_bar` | 案例本地 $k(T)$ 與 SNES/Newton nonlinear solve |
| `04_contact_resistance_bar` | steady multi-region 與 mesh-resolved thin-layer contact resistance |
| `05_steady_nonlinear_contact_bar` | 1D P1 nonlinear $k(T)$、零厚度接觸跳躍、解析解及 mesh convergence |

執行範例：

```powershell
.\scripts\wsl-run.ps1 "python3 test/04_contact_resistance_bar/main.py"
```

使用說明見 [`manual/README.md`](manual/README.md)，架構、施工狀態與 dump 規格分別見
[`arch.md`](arch.md)、[`steps.md`](steps.md)、[`dump-format.md`](dump-format.md)。

# NIST Cryogenic Materials Database

Source-preserving mirror of the official NIST Cryogenic Materials Database. Original
`source.html` snapshots are authoritative and contain only one injected `<base>` tag for
working links. Metadata records both the official response checksum and snapshot checksum; generated CSV files
are derived caches restricted to each NIST equation range. No external densities or
extrapolated values are included.

## Ingestion summary

- Index URL: https://trc.nist.gov/cryogenics/materials/materialproperties.htm
- Index entries discovered: 43
- General material pages downloaded: 42
- Failed downloads: 0
- Fully normalized: 38
- Partially normalized: 1
- Manual required: 3
- Derived CSV files: 129
- Worst validated interpolation metric: 0.098745%

## Property series counts

- linear_expansion: 37
- specific_heat: 29
- thermal_conductivity: 52
- thermal_expansion_coefficient: 2
- youngs_modulus: 12

## Manual-required or failed pages

- Kevlar-49 Fiber: manual_required — k-1-1-1: equation is image-only; coefficients preserved but not evaluated
- Kevlar-49 Composite: manual_required — k-1-1-1: equation is image-only; coefficients preserved but not evaluated
- Silicon: manual_required — alpha-1-1-1: equation is image-only; coefficients preserved but not evaluated

## Solver integration

The database exists, but `case.yaml` external material references are not implemented.
Select and review a series explicitly before copying it into a case-local solver input.

File: materials/nist/nickel-steel-fe-2-25-ni/material.yaml
id: nist.nickel-steel-fe-2-25-ni
name: Nickel Steel Fe 2.25 Ni
source:
  organization: NIST
  url: https://trc.nist.gov/cryogenics/materials/NickelSteel/NickelSteel_Fe2.25Ni%29_rev.htm
  retrieved: '2026-09-10'
  sha256: 3609851fa60e0ac7705779d29455ff73887a30c49849ba1a79ef199134ee4cc3
  official_content_sha256: 0eb4401197a8be7670bf5d73381eb446cafa7dfc7b1539fe0f93913bcd4fe1ba
  page_title: cryogenic material properties Nickel Steel (Fe-2.25 Ni)
  revision: null
identity:
  uns: null
  grade: null
normalization_status: fully_normalized
normalization_notes: []
equation_assets: []
series:
- id: k-1-1-1
  property: thermal_conductivity
  symbol: k
  unit: W/(m-K)
  conditions: {}
  representation:
    family: log10_poly
    coefficients:
    - -3.5785
    - 20.804
    - -55.826
    - 87.812
    - -83.5016
    - 49.08
    - -17.4348
    - 3.4277
    - -0.28622
  data_range_K:
  - 4.0
  - 300.0
  equation_range_K:
  - 4.0
  - 300.0
  source_fit_error: '2'
  derived_table: k-1-1-1.csv
  derived_validation:
    method: dense quarter-point maximum relative error
    max_relative_interpolation_error: 0.0009682258383838609
    max_normalized_absolute_interpolation_error: null
    target: 0.001
    sample_count: 65
- id: cp-1-1-2
  property: specific_heat
  symbol: cp
  unit: J/(kg-K)
  conditions: {}
  representation:
    family: log10_poly
    coefficients:
    - 15503.108
    - -37280.377
    - 26788.417
    - 7010.0877
    - -22731.651
    - 15386.526
    - -5175.7968
    - 896.97274
    - -64.055866
  data_range_K:
  - 60.0
  - 300.0
  equation_range_K:
  - 55.0
  - 300.0
  source_fit_error: '1.5'
  derived_table: cp-1-1-2.csv
  derived_validation:
    method: dense quarter-point maximum relative error
    max_relative_interpolation_error: 0.00036230156144692
    max_normalized_absolute_interpolation_error: null
    target: 0.001
    sample_count: 129
- id: E-3-1-1
  property: youngs_modulus
  symbol: E
  unit: GPa
  conditions:
    source_label: Young's Modulus
  representation:
    family: ordinary_poly
    coefficients:
    - 217.656
    - 0.0111923
    - -0.00035465
    - 8.31168e-07
    - -7.0368e-10
  data_range_K:
  - 0.0
  - 297.0
  equation_range_K:
  - 0.0
  - 297.0
  source_fit_error: '1'
  derived_table: E-3-1-1.csv
  derived_validation:
    method: dense quarter-point maximum relative error
    max_relative_interpolation_error: 8.629066601501435e-06
    max_normalized_absolute_interpolation_error: null
    target: 0.001
    sample_count: 65
- id: delta_l_over_l-3-1-2
  property: linear_expansion
  symbol: delta_l_over_l
  unit: '[(L-L 293 )/L 293 ] x 10 5 unitless, eg. m/m'
  conditions: {}
  representation:
    family: ordinary_poly_low_constant
    coefficients:
    - -210.4
    - -0.05699
    - 0.005072
    - -1.381e-05
    - 1.897e-08
    low_temperature_K: 6.0
    low_temperature_constant: -210.56
  data_range_K:
  - 4.0
  - 300.0
  equation_range_K:
  - 4.0
  - 265.0
  source_fit_error: '1.5'
  derived_table: delta_l_over_l-3-1-2.csv
  derived_validation:
    method: dense quarter-point maximum absolute error normalized by peak magnitude
    max_relative_interpolation_error: null
    max_normalized_absolute_interpolation_error: 0.0006490748895254362
    target: 0.001
    sample_count: 65

File: materials/nist/nickel-steel-fe-3-25-ni/material.yaml
id: nist.nickel-steel-fe-3-25-ni
name: Nickel Steel Fe 3.25 Ni
source:
  organization: NIST
  url: https://trc.nist.gov/cryogenics/materials/NickelSteel/NickelSteel_Fe3.25Ni%29_rev.htm
  retrieved: '2026-09-10'
  sha256: 475ee6e518467e17f25fb41fd9fc348eae6b5a26b05570cdcf1a43931c64b5cf
  official_content_sha256: 6cd8270cb092f865d7cb5b6cb68736126dd9247f2a934f104f256cd836e9de5d
  page_title: cryogenic material properties Nickel Steel (Fe-3.25 Ni)
  revision: null
identity:
  uns: S20103
  grade: null
normalization_status: fully_normalized
normalization_notes: []
equation_assets: []
series:
- id: k-1-1-1
  property: thermal_conductivity
  symbol: k
  unit: W/(m-K)
  conditions: {}
  representation:
    family: log10_poly
    coefficients:
    - 0.89481
    - -8.1998
    - 22.096
    - -27.645
    - 19.7524
    - -8.1113
    - 1.77866
    - -0.16172
    - 0.0
  data_range_K:
  - 4.0
  - 300.0
  equation_range_K:
  - 4.0
  - 300.0
  source_fit_error: '2'
  derived_table: k-1-1-1.csv
  derived_validation:
    method: dense quarter-point maximum relative error
    max_relative_interpolation_error: 0.0006293833665825433
    max_normalized_absolute_interpolation_error: null
    target: 0.001
    sample_count: 65
- id: cp-1-1-2
  property: specific_heat
  symbol: cp
  unit: J/(kg-K)
  conditions: {}
  representation:
    family: log10_poly
    coefficients:
    - 15503.108
    - -37280.377
    - 26788.417
    - 7010.0877
    - -22731.651
    - 15386.526
    - -5175.7968
    - 896.97274
    - -64.055866
  data_range_K:
  - 60.0
  - 300.0
  equation_range_K:
  - 55.0
  - 300.0
  source_fit_error: '1.5'
  derived_table: cp-1-1-2.csv
  derived_validation:
    method: dense quarter-point maximum relative error
    max_relative_interpolation_error: 0.00036230156144692
    max_normalized_absolute_interpolation_error: null
    target: 0.001
    sample_count: 129
- id: E-3-1-1
  property: youngs_modulus
  symbol: E
  unit: GPa
  conditions:
    source_label: Young's Modulus
  representation:
    family: ordinary_poly
    coefficients:
    - 215.351
    - 0.0104624
    - -0.00035571
    - 8.9497e-07
    - -8.4864e-10
  data_range_K:
  - 0.0
  - 298.0
  equation_range_K:
  - 0.0
  - 298.0
  source_fit_error: '1'
  derived_table: E-3-1-1.csv
  derived_validation:
    method: dense quarter-point maximum relative error
    max_relative_interpolation_error: 8.795426948523381e-06
    max_normalized_absolute_interpolation_error: null
    target: 0.001
    sample_count: 65
- id: delta_l_over_l-3-1-2
  property: linear_expansion
  symbol: delta_l_over_l
  unit: '[(L-L 293 )/L 293 ] x 10 5 unitless, eg. m/m'
  conditions: {}
  representation:
    family: ordinary_poly_low_constant
    coefficients:
    - -210.4
    - -0.05699
    - 0.005072
    - -1.381e-05
    - 1.897e-08
    low_temperature_K: 6.0
    low_temperature_constant: -210.56
  data_range_K:
  - 4.0
  - 300.0
  equation_range_K:
  - 4.0
  - 265.0
  source_fit_error: '1.5'
  derived_table: delta_l_over_l-3-1-2.csv
  derived_validation:
    method: dense quarter-point maximum absolute error normalized by peak magnitude
    max_relative_interpolation_error: null
    max_normalized_absolute_interpolation_error: 0.0006490748895254362
    target: 0.001
    sample_count: 65

File: materials/nist/nickel-steel-fe-5-0-ni/material.yaml
id: nist.nickel-steel-fe-5-0-ni
name: Nickel Steel Fe 5.0 Ni
source:
  organization: NIST
  url: https://trc.nist.gov/cryogenics/materials/NickelSteel/NickelSteel_Fe5.0Ni%29_rev.htm
  retrieved: '2026-09-10'
  sha256: 30ad644ba86792dbbcdadf4912071bfb9340b56f3a2677843d4efa5949bcd8b2
  official_content_sha256: e795547c931519731c4b3641daa61050f11899a0650930d092e73d9ce6a18ad4
  page_title: cryogenic material properties Nickel Steel (Fe-5.0 Ni)
  revision: null
identity:
  uns: S20153
  grade: null
normalization_status: fully_normalized
normalization_notes: []
equation_assets: []
series:
- id: k-1-1-1
  property: thermal_conductivity
  symbol: k
  unit: W/(m-K)
  conditions: {}
  representation:
    family: log10_poly
    coefficients:
    - -0.57245
    - -0.33593
    - 3.9379
    - -5.4589
    - 4.2337
    - -1.8653
    - 0.43223
    - -0.041207
    - 0.0
  data_range_K:
  - 4.0
  - 300.0
  equation_range_K:
  - 4.0
  - 300.0
  source_fit_error: '2'
  derived_table: k-1-1-1.csv
  derived_validation:
    method: dense quarter-point maximum relative error
    max_relative_interpolation_error: 0.0005035770375854784
    max_normalized_absolute_interpolation_error: null
    target: 0.001
    sample_count: 65
- id: cp-1-1-2
  property: specific_heat
  symbol: cp
  unit: J/(kg-K)
  conditions: {}
  representation:
    family: log10_poly
    coefficients:
    - 15503.108
    - -37280.377
    - 26788.417
    - 7010.0877
    - -22731.651
    - 15386.526
    - -5175.7968
    - 896.97274
    - -64.055866
  data_range_K:
  - 60.0
  - 300.0
  equation_range_K:
  - 55.0
  - 300.0
  source_fit_error: '1.5'
  derived_table: cp-1-1-2.csv
  derived_validation:
    method: dense quarter-point maximum relative error
    max_relative_interpolation_error: 0.00036230156144692
    max_normalized_absolute_interpolation_error: null
    target: 0.001
    sample_count: 129
- id: E-3-1-1
  property: youngs_modulus
  symbol: E
  unit: GPa
  conditions:
    source_label: Young's Modulus
  representation:
    family: ordinary_poly
    coefficients:
    - 209.182
    - 0.0166974
    - -0.00020641
    - -1.8236e-07
    - 9.27168e-10
  data_range_K:
  - 0.0
  - 297.0
  equation_range_K:
  - 0.0
  - 297.0
  source_fit_error: '1'
  derived_table: E-3-1-1.csv
  derived_validation:
    method: dense quarter-point maximum relative error
    max_relative_interpolation_error: 5.6470017866942416e-06
    max_normalized_absolute_interpolation_error: null
    target: 0.001
    sample_count: 65
- id: delta_l_over_l-3-1-2
  property: linear_expansion
  symbol: delta_l_over_l
  unit: '[(L-L 293 )/L 293 ] x 10 5 unitless, eg. m/m'
  conditions: {}
  representation:
    family: ordinary_poly_low_constant
    coefficients:
    - -210.4
    - -0.05699
    - 0.005072
    - -1.381e-05
    - 1.897e-08
    low_temperature_K: 6.0
    low_temperature_constant: -210.56
  data_range_K:
  - 4.0
  - 300.0
  equation_range_K:
  - 4.0
  - 265.0
  source_fit_error: '1.5'
  derived_table: delta_l_over_l-3-1-2.csv
  derived_validation:
    method: dense quarter-point maximum absolute error normalized by peak magnitude
    max_relative_interpolation_error: null
    max_normalized_absolute_interpolation_error: 0.0006490748895254362
    target: 0.001
    sample_count: 65

File: materials/nist/nickel-steel-fe-9-0-ni/material.yaml
id: nist.nickel-steel-fe-9-0-ni
name: Nickel Steel Fe 9.0 Ni
source:
  organization: NIST
  url: https://trc.nist.gov/cryogenics/materials/NickelSteel/NickelSteel_Fe9.0Ni%29_rev.htm
  retrieved: '2026-09-10'
  sha256: 307a1d87cc6c2cba07549258b84a694079910467bb1012cc7dc469d3fd016e2a
  official_content_sha256: 484f825771bf35a5964023e99c4f5172539754958a23b61083d07c06471eea8e
  page_title: cryogenic material properties Nickel Steel (Fe-9.0 Ni)
  revision: null
identity:
  uns: S21800
  grade: null
normalization_status: fully_normalized
normalization_notes: []
equation_assets: []
series:
- id: k-1-1-1
  property: thermal_conductivity
  symbol: k
  unit: W/(m-K)
  conditions: {}
  representation:
    family: log10_poly
    coefficients:
    - -0.0712785
    - -3.48735
    - 10.6547
    - -12.9153
    - 8.89066
    - -3.51482
    - 0.743643
    - -0.0657884
    - 0.0
  data_range_K:
  - 4.0
  - 300.0
  equation_range_K:
  - 4.0
  - 300.0
  source_fit_error: '2'
  derived_table: k-1-1-1.csv
  derived_validation:
    method: dense quarter-point maximum relative error
    max_relative_interpolation_error: 0.0006093396470717291
    max_normalized_absolute_interpolation_error: null
    target: 0.001
    sample_count: 65
- id: cp-1-1-2
  property: specific_heat
  symbol: cp
  unit: J/(kg-K)
  conditions: {}
  representation:
    family: log10_poly
    coefficients:
    - 15503.108
    - -37280.377
    - 26788.417
    - 7010.0877
    - -22731.651
    - 15386.526
    - -5175.7968
    - 896.97274
    - -64.055866
  data_range_K:
  - 60.0
  - 300.0
  equation_range_K:
  - 55.0
  - 300.0
  source_fit_error: '1.5'
  derived_table: cp-1-1-2.csv
  derived_validation:
    method: dense quarter-point maximum relative error
    max_relative_interpolation_error: 0.00036230156144692
    max_normalized_absolute_interpolation_error: null
    target: 0.001
    sample_count: 129
- id: E-3-1-1
  property: youngs_modulus
  symbol: E
  unit: GPa
  conditions:
    source_label: Young's Modulus
  representation:
    family: ordinary_poly
    coefficients:
    - 205.335
    - 0.0174835
    - -0.00036576
    - 8.71545e-07
    - -7.7813e-10
  data_range_K:
  - 1.0
  - 298.0
  equation_range_K:
  - 1.0
  - 298.0
  source_fit_error: '1'
  derived_table: E-3-1-1.csv
  derived_validation:
    method: dense quarter-point maximum relative error
    max_relative_interpolation_error: 1.745779605331087e-05
    max_normalized_absolute_interpolation_error: null
    target: 0.001
    sample_count: 65
- id: delta_l_over_l-3-1-2
  property: linear_expansion
  symbol: delta_l_over_l
  unit: '[(L-L 293 )/L 293 ] x 10 5 unitless, eg. m/m'
  conditions: {}
  representation:
    family: ordinary_poly_low_constant
    coefficients:
    - -210.4
    - -0.05699
    - 0.005072
    - -1.381e-05
    - 1.897e-08
    low_temperature_K: 6.0
    low_temperature_constant: -210.56
  data_range_K:
  - 4.0
  - 300.0
  equation_range_K:
  - 4.0
  - 265.0
  source_fit_error: '1.5'
  derived_table: delta_l_over_l-3-1-2.csv
  derived_validation:
    method: dense quarter-point maximum absolute error normalized by peak magnitude
    max_relative_interpolation_error: null
    max_normalized_absolute_interpolation_error: 0.0006490748895254362
    target: 0.001
    sample_count: 65
