Repository: XuBoKai1999/thermal-simulation

# Thermal Simulation

小型、case-driven 的 3D FEniCSx 熱傳模擬專案。`lib/` 提供 mesh、model、solve、
analysis 與 LAMMPS-like dump I/O；每個 `test/<name>/main.py` 則像 LAMMPS infile，
明確串接一次模擬。所有 Python simulation 必須依 `AGENTS.md` 經 WSL2 執行。

## 已驗證案例

| 案例 | 功能 |
|---|---|
| `01_steady_bar` | 單一 constant-$k$ region 的穩態解析驗證 |
| `02_transient_bar` | Early transient Backward Euler `dt × dx` 收斂與解析解 profiles 比較 |
| `03_temperature_dependent_bar` | 案例本地 $k(T)$ 與 SNES/Newton nonlinear solve |
| `04_contact_resistance_bar` | steady multi-region 與 mesh-resolved thin-layer contact resistance |
| `05_steady_nonlinear_contact_bar` | 1D P1 nonlinear $k(T)$、零厚度接觸跳躍、解析解及 mesh convergence |

執行範例：

```powershell
.\scripts\wsl-run.ps1 "python3 test/04_contact_resistance_bar/main.py"
```

使用說明見 [`manual/README.md`](manual/README.md)，架構、施工狀態與 dump 規格分別見
[`arch.md`](arch.md)、[`steps.md`](steps.md)、[`dump-format.md`](dump-format.md)。

# NIST Cryogenic Materials Database

Source-preserving mirror of the official NIST Cryogenic Materials Database. Original
`source.html` snapshots are authoritative and contain only one injected `<base>` tag for
working links. Metadata records both the official response checksum and snapshot checksum; generated CSV files
are derived caches restricted to each NIST equation range. No external densities or
extrapolated values are included.

## Ingestion summary

- Index URL: https://trc.nist.gov/cryogenics/materials/materialproperties.htm
- Index entries discovered: 43
- General material pages downloaded: 42
- Failed downloads: 0
- Fully normalized: 38
- Partially normalized: 1
- Manual required: 3
- Derived CSV files: 129
- Worst validated interpolation metric: 0.098745%

## Property series counts

- linear_expansion: 37
- specific_heat: 29
- thermal_conductivity: 52
- thermal_expansion_coefficient: 2
- youngs_modulus: 12

## Manual-required or failed pages

- Kevlar-49 Fiber: manual_required — k-1-1-1: equation is image-only; coefficients preserved but not evaluated
- Kevlar-49 Composite: manual_required — k-1-1-1: equation is image-only; coefficients preserved but not evaluated
- Silicon: manual_required — alpha-1-1-1: equation is image-only; coefficients preserved but not evaluated

## Solver integration

The database exists, but `case.yaml` external material references are not implemented.
Select and review a series explicitly before copying it into a case-local solver input.

File: materials/nist/nickel-steel-fe-2-25-ni/E-3-1-1.csv
temperature_K,value_GPa
0,217.656
4.640625,217.700384476
9.28125,217.729987714
13.921875,217.745296356
18.5625,217.74678921
23.203125,217.734937254
27.84375,217.710203632
32.484375,217.673043657
37.125,217.623904808
41.765625,217.563226734
46.40625,217.491441249
51.046875,217.408972335
55.6875,217.316236144
60.328125,217.213640994
64.96875,217.101587371
69.609375,216.980467927
74.25,216.850667483
78.890625,216.71256303
83.53125,216.566523722
88.171875,216.412910884
92.8125,216.252078008
97.453125,216.084370752
102.09375,215.910126944
106.734375,215.729676579
111.375,215.543341817
116.015625,215.351436991
120.65625,215.154268596
125.296875,214.952135298
129.9375,214.74532793
134.578125,214.534129492
139.21875,214.318815152
143.859375,214.099652247
148.5,213.876900278
153.140625,213.650810919
157.78125,213.421628006
162.421875,213.189587547
167.0625,212.954917715
171.703125,212.717838853
176.34375,212.478563468
180.984375,212.237296239
185.625,211.994234009
190.265625,211.749565791
194.90625,211.503472765
199.546875,211.256128278
204.1875,211.007697845
208.828125,210.758339149
213.46875,210.508202041
218.109375,210.257428538
222.75,210.006152827
227.390625,209.75450126
232.03125,209.502592358
236.671875,209.250536811
241.3125,208.998437474
245.953125,208.746389371
250.59375,208.494479694
255.234375,208.242787803
259.875,207.991385223
264.515625,207.74033565
269.15625,207.489694946
273.796875,207.23951114
278.4375,206.989824431
283.078125,206.740667182
287.71875,206.492063927
292.359375,206.244031366
297,205.996578367

File: materials/nist/nickel-steel-fe-2-25-ni/k-1-1-1.csv
temperature_K,value_W/(m-K)
4,1.11898047942
4.27915308593,1.21382251879
4.5777877832,1.31389848936
4.8972636798,1.4201647841
5.23903524701,1.53355032246
5.60465846113,1.65494621827
5.99579788738,1.78520013379
6.4142342581,1.92511401617
6.86187257985,2.0754444421
7.34075080633,2.23690518293
7.85304911648,2.4101718463
8.40109984019,2.59588856759
8.98739807658,2.79467673854
9.61461305347,3.00714569768
10.2856002794,3.23390519249
11.0034145441,3.47557928243
11.7713238255,3.73282120496
12.5928241684,4.00632859308
13.4716556002,4.29685832425
14.4118191585,4.60524020637
15.4175951065,4.93238866834
16.4935624194,5.2793116207
17.6446196312,5.64711568021
18.8760071362,6.03700700661
20.1933310467,6.45028707388
21.602588716,6.88834278938
23.110196042,7.3526304818
24.7230166774,7.84465340694
26.4483932771,8.36593257558
28.2941809274,8.91797090177
30.2687829073,9.50221091275
32.3811889463,10.1199865658
34.6410161514,10.772470088
37.058552791,11.460615196
39.6448051339,12.1850985457
42.4115475574,12.9462617986
45.3713761523,13.7440572125
48.5377660688,14.5780001346
51.9251328643,15.4471321074
55.5488981334,16.3499984213
59.4255597168,17.2846437707
63.5727668113,18.2486291092
68.0094003204,19.2390718018
72.7556588133,20.2527096878
77.8331504824,21.2859877184
83.2649915186,22.3351634661
89.0759113517,23.3964251116
95.2923652356,24.4660126496
101.942654691,25.5403301539
109.057056352,26.6160341647
116.667959808,27.6900807163
124.81001506,28.7597112702
133.520290275,29.8223558666
142.838440541,30.8754301182
152.806888407,31.9160012502
163.47101702,32.9402973943
174.879376735,33.9430342685
187.083906155,34.91653535
200.140168588,35.8496277939
214.107605008,36.7263102559
229.049804673,37.5242159561
245.034794624,38.2129425357
262.135349394,38.7523992824
280.429322322,39.0914422799
300,39.1672354183
