Repository: XuBoKai1999/thermal-simulation

# Thermal Simulation

小型、case-driven 的 3D FEniCSx 熱傳模擬專案。`lib/` 提供 mesh、model、solve、
analysis 與 LAMMPS-like dump I/O；每個 `test/<name>/main.py` 則像 LAMMPS infile，
明確串接一次模擬。所有 Python simulation 必須依 `AGENTS.md` 經 WSL2 執行。

## 已驗證案例

| 案例 | 功能 |
|---|---|
| `01_steady_bar` | 單一 constant-$k$ region 的穩態解析驗證 |
| `02_transient_bar` | Early transient Backward Euler `dt × dx` 收斂與解析解 profiles 比較 |
| `03_temperature_dependent_bar` | 案例本地 $k(T)$ 與 SNES/Newton nonlinear solve |
| `04_contact_resistance_bar` | steady multi-region 與 mesh-resolved thin-layer contact resistance |
| `05_steady_nonlinear_contact_bar` | 1D P1 nonlinear $k(T)$、零厚度接觸跳躍、解析解及 mesh convergence |

執行範例：

```powershell
.\scripts\wsl-run.ps1 "python3 test/04_contact_resistance_bar/main.py"
```

使用說明見 [`manual/README.md`](manual/README.md)，架構、施工狀態與 dump 規格分別見
[`arch.md`](arch.md)、[`steps.md`](steps.md)、[`dump-format.md`](dump-format.md)。

# NIST Cryogenic Materials Database

Source-preserving mirror of the official NIST Cryogenic Materials Database. Original
`source.html` snapshots are authoritative and contain only one injected `<base>` tag for
working links. Metadata records both the official response checksum and snapshot checksum; generated CSV files
are derived caches restricted to each NIST equation range. No external densities or
extrapolated values are included.

## Ingestion summary

- Index URL: https://trc.nist.gov/cryogenics/materials/materialproperties.htm
- Index entries discovered: 43
- General material pages downloaded: 42
- Failed downloads: 0
- Fully normalized: 38
- Partially normalized: 1
- Manual required: 3
- Derived CSV files: 129
- Worst validated interpolation metric: 0.098745%

## Property series counts

- linear_expansion: 37
- specific_heat: 29
- thermal_conductivity: 52
- thermal_expansion_coefficient: 2
- youngs_modulus: 12

## Manual-required or failed pages

- Kevlar-49 Fiber: manual_required — k-1-1-1: equation is image-only; coefficients preserved but not evaluated
- Kevlar-49 Composite: manual_required — k-1-1-1: equation is image-only; coefficients preserved but not evaluated
- Silicon: manual_required — alpha-1-1-1: equation is image-only; coefficients preserved but not evaluated

## Solver integration

The database exists, but `case.yaml` external material references are not implemented.
Select and review a series explicitly before copying it into a case-local solver input.

File: materials/nist/nickel-steel-fe-3-25-ni/E-3-1-1.csv
temperature_K,value_GPa
0,215.351
4.65625,215.39209347
9.3125,215.418299383
13.96875,215.430145467
18.625,215.428149872
23.28125,215.412821178
27.9375,215.38465839
32.59375,215.344150938
37.25,215.29177868
41.90625,215.2280119
46.5625,215.153311308
51.21875,215.068128039
55.875,214.972903658
60.53125,214.868070152
65.1875,214.754049938
69.84375,214.631255855
74.5,214.500091173
79.15625,214.360949586
83.8125,214.214215213
88.46875,214.060262602
93.125,213.899456726
97.78125,213.732152984
102.4375,213.558697201
107.09375,213.37942563
111.75,213.194664948
116.40625,213.004732261
121.0625,212.809935098
125.71875,212.610571418
130.375,212.406929603
135.03125,212.199288464
139.6875,211.987917236
144.34375,211.773075581
149,211.555013588
153.65625,211.333971773
158.3125,211.110181076
162.96875,210.883862864
167.625,210.655228933
172.28125,210.4244815
176.9375,210.191813214
181.59375,209.957407147
186.25,209.721436797
190.90625,209.48406609
195.5625,209.245449378
200.21875,209.005731438
204.875,208.765047475
209.53125,208.523523118
214.1875,208.281274426
218.84375,208.038407881
223.5,207.795020392
228.15625,207.551199295
232.8125,207.307022352
237.46875,207.062557751
242.125,206.817864107
246.78125,206.57299046
251.4375,206.327976279
256.09375,206.082851455
260.75,205.83763631
265.40625,205.592341588
270.0625,205.346968463
274.71875,205.101508533
279.375,204.855943823
284.03125,204.610246785
288.6875,204.364380295
293.34375,204.118297658
298,203.871942603

File: materials/nist/nickel-steel-fe-3-25-ni/delta_l_over_l-3-1-2.csv
temperature_K,"value_[(L-L 293 )/L 293 ] x 10 5 unitless, eg. m/m"
4,-210.56
4.27086674004,-210.56
4.5600756778,-210.56
4.8688688861,-210.56
5.19857254681,-210.56
5.55060264647,-210.56
5.9264710575,-210.56
6.32779203132,-210.561001796
6.75628913112,-210.557736665
7.21380263405,-210.55230595
7.70229743474,-210.544299175
8.22387148399,-210.533242932
8.78076479884,-210.518592081
9.37536908287,-210.499719805
10.0102379979,-210.475906371
10.6880981313,-210.446326451
11.4118607058,-210.410034836
12.1846340826,-210.365950347
13.0097371107,-210.312837755
13.8907133807,-210.249287476
14.8313464433,-210.173692817
15.8356760587,-210.084224494
16.9080155463,-209.978802171
18.0529703092,-209.855062704
19.2754576131,-209.710324795
20.5807277047,-209.541549717
21.97438636,-209.345297789
23.4624189594,-209.117680244
25.0512161937,-208.854306162
26.7476015098,-208.550224107
28.558860416,-208.199858182
30.4927717711,-207.796938175
32.5576411922,-207.334423566
34.7623367255,-206.804421202
37.1163269318,-206.198096515
39.6297215513,-205.505578281
42.3133149227,-204.715857012
45.178632341,-203.816677239
48.2379795565,-202.794424097
51.5044956236,-201.634004796
54.9922093304,-200.318725765
58.7160994477,-198.8301664
62.692159059,-197.1480505
66.9374642466,-195.250116502
71.4702474284,-193.111987535
76.3099756611,-190.707041929
81.4774342461,-188.00628413
86.9948159964,-184.978214605
92.8858165488,-181.588695215
99.1757361299,-177.800803121
105.891588214,-173.574661176
113.062215538,-168.86722518
120.718413975,-163.631997378
128.893064789,-157.818619809
137.621275857,-151.372278851
146.940532445,-144.23282108
156.890858196,-136.333437193
167.514987021,-127.598710853
178.858546632,-117.941747215
190.970254496,-107.259983745
203.902127066,-95.4291336631
217.709703177,-82.2945061649
232.452282571,-67.6586695844
248.19318057,-51.2640498965
265,-32.7685558938

File: materials/nist/nickel-steel-fe-3-25-ni/k-1-1-1.csv
temperature_K,value_W/(m-K)
4,0.928884112304
4.27915308593,0.998129663621
4.5777877832,1.0745046277
4.8972636798,1.15809848919
5.23903524701,1.24902512044
5.60465846113,1.34742369602
5.99579788738,1.45346216608
6.4142342581,1.56734257708
6.86187257985,1.68930761022
7.34075080633,1.8196477781
7.85304911648,1.95870878859
8.40109984019,2.10689865502
8.98739807658,2.26469420131
9.61461305347,2.43264667764
10.2856002794,2.61138626211
11.0034145441,2.80162527352
11.7713238255,3.00415995797
12.5928241684,3.21987073627
13.4716556002,3.44972081151
14.4118191585,3.69475303796
15.4175951065,3.95608494789
16.4935624194,4.23490182464
17.6446196312,4.53244770424
18.8760071362,4.85001418743
20.1933310467,5.18892695443
21.602588716,5.55052989973
23.110196042,5.93616684767
24.7230166774,6.34716087317
26.4483932771,6.78479133759
28.2941809274,7.25026885611
30.2687829073,7.74470853817
32.3811889463,8.26910198102
34.6410161514,8.82428864124
37.058552791,9.41092735028
39.6448051339,10.0294688652
42.4115475574,10.6801304413
45.3713761523,11.3628734629
48.5377660688,12.0773851597
51.9251328643,12.8230653496
55.5488981334,13.599018982
59.4255597168,14.4040549923
63.5727668113,15.236691623
68.0094003204,16.0951679249
72.7556588133,16.977460632
77.8331504824,17.8813050248
83.2649915186,18.8042177884
89.0759113517,19.743519255
95.2923652356,20.696351829
101.942654691,21.6596908584
109.057056352,22.6303437687
116.667959808,23.6049329355
124.81001506,24.5798575817
133.520290275,25.5512299585
142.838440541,26.5147812628
152.806888407,27.465733199
163.47101702,28.3986319117
174.879376735,29.3071423149
187.083906155,30.1838028134
200.140168588,31.0197433064
214.107605008,31.8043735007
229.049804673,32.5250543472
245.034794624,33.1667732642
262.135349394,33.7118541214
280.429322322,34.1397459603
300,34.4269499532
