Repository: XuBoKai1999/thermal-simulation

# Thermal Simulation

小型、case-driven 的 3D FEniCSx 熱傳模擬專案。`lib/` 提供 mesh、model、solve、
analysis 與 LAMMPS-like dump I/O；每個 `test/<name>/main.py` 則像 LAMMPS infile，
明確串接一次模擬。所有 Python simulation 必須依 `AGENTS.md` 經 WSL2 執行。

## 已驗證案例

| 案例 | 功能 |
|---|---|
| `01_steady_bar` | 單一 constant-$k$ region 的穩態解析驗證 |
| `02_transient_bar` | Early transient Backward Euler `dt × dx` 收斂與解析解 profiles 比較 |
| `03_temperature_dependent_bar` | 案例本地 $k(T)$ 與 SNES/Newton nonlinear solve |
| `04_contact_resistance_bar` | steady multi-region 與 mesh-resolved thin-layer contact resistance |
| `05_steady_nonlinear_contact_bar` | 1D P1 nonlinear $k(T)$、零厚度接觸跳躍、解析解及 mesh convergence |

執行範例：

```powershell
.\scripts\wsl-run.ps1 "python3 test/04_contact_resistance_bar/main.py"
```

使用說明見 [`manual/README.md`](manual/README.md)，架構、施工狀態與 dump 規格分別見
[`arch.md`](arch.md)、[`steps.md`](steps.md)、[`dump-format.md`](dump-format.md)。

# NIST Cryogenic Materials Database

Source-preserving mirror of the official NIST Cryogenic Materials Database. Original
`source.html` snapshots are authoritative and contain only one injected `<base>` tag for
working links. Metadata records both the official response checksum and snapshot checksum; generated CSV files
are derived caches restricted to each NIST equation range. No external densities or
extrapolated values are included.

## Ingestion summary

- Index URL: https://trc.nist.gov/cryogenics/materials/materialproperties.htm
- Index entries discovered: 43
- General material pages downloaded: 42
- Failed downloads: 0
- Fully normalized: 38
- Partially normalized: 1
- Manual required: 3
- Derived CSV files: 129
- Worst validated interpolation metric: 0.098745%

## Property series counts

- linear_expansion: 37
- specific_heat: 29
- thermal_conductivity: 52
- thermal_expansion_coefficient: 2
- youngs_modulus: 12

## Manual-required or failed pages

- Kevlar-49 Fiber: manual_required — k-1-1-1: equation is image-only; coefficients preserved but not evaluated
- Kevlar-49 Composite: manual_required — k-1-1-1: equation is image-only; coefficients preserved but not evaluated
- Silicon: manual_required — alpha-1-1-1: equation is image-only; coefficients preserved but not evaluated

## Solver integration

The database exists, but `case.yaml` external material references are not implemented.
Select and review a series explicitly before copying it into a case-local solver input.

File: materials/nist/nickel-steel-fe-5-0-ni/E-3-1-1.csv
temperature_K,value_GPa
0,209.182
4.640625,209.255023455
9.28125,209.319053339
13.921875,209.373995782
18.5625,209.419767237
23.203125,209.456294477
27.84375,209.483514591
32.484375,209.501374993
37.125,209.509833414
41.765625,209.508857904
46.40625,209.498426836
51.046875,209.478528901
55.6875,209.449163109
60.328125,209.410338792
64.96875,209.362075601
69.609375,209.304403506
74.25,209.237362798
78.890625,209.161004088
83.53125,209.075388306
88.171875,208.980586703
92.8125,208.87668085
97.453125,208.763762635
102.09375,208.641934271
106.734375,208.511308285
111.375,208.37200753
116.015625,208.224165173
120.65625,208.067924706
125.296875,207.903439937
129.9375,207.730874997
134.578125,207.550404334
139.21875,207.362212719
143.859375,207.16649524
148.5,206.963457306
153.140625,206.753314647
157.78125,206.536293311
162.421875,206.312629668
167.0625,206.082570406
171.703125,205.846372534
176.34375,205.604303381
180.984375,205.356640594
185.625,205.103672143
190.265625,204.845696315
194.90625,204.583021719
199.546875,204.315967282
204.1875,204.044862254
208.828125,203.770046201
213.46875,203.491869012
218.109375,203.210690894
222.75,202.926882374
227.390625,202.640824301
232.03125,202.352907842
236.671875,202.063534484
241.3125,201.773116033
245.953125,201.482074619
250.59375,201.190842686
255.234375,200.899863002
259.875,200.609588655
264.515625,200.32048305
269.15625,200.033019915
273.796875,199.747683295
278.4375,199.464967558
283.078125,199.18537739
287.71875,198.909427796
292.359375,198.637644103
297,198.370561957

File: materials/nist/nickel-steel-fe-5-0-ni/k-1-1-1.csv
temperature_K,value_W/(m-K)
4,0.775351337743
4.27915308593,0.836826450564
4.5777877832,0.903081046384
4.8972636798,0.974402888118
5.23903524701,1.0511036716
5.60465846113,1.13352118867
5.99579788738,1.22202152859
6.4142342581,1.31700127169
6.86187257985,1.41888962826
7.34075080633,1.52815047494
7.85304911648,1.64528423879
8.40109984019,1.77082957747
8.98739807658,1.90536480117
9.61461305347,2.04950897854
10.2856002794,2.2039226653
11.0034145441,2.36930819033
11.7713238255,2.54640942971
12.5928241684,2.73601099606
13.4716556002,2.93893676703
14.4118191585,3.15604767544
15.4175951065,3.3882386832
16.4935624194,3.63643486315
17.6446196312,3.9015865177
18.8760071362,4.18466327076
20.1933310467,4.48664708074
21.602588716,4.80852413729
23.110196042,5.15127562334
24.7230166774,5.51586734643
26.4483932771,5.90323826978
28.2941809274,6.31428800185
30.2687829073,6.7498633346
32.3811889463,7.21074395183
34.6410161514,7.6976274597
37.058552791,8.21111391963
39.6448051339,8.75169008672
42.4115475574,9.31971357284
45.3713761523,9.91539716025
48.5377660688,10.5387934862
51.9251328643,11.1897803004
55.5488981334,11.8680464629
59.4255597168,12.5730787991
63.5727668113,13.304149862
68.0094003204,14.0603065682
72.7556588133,14.840359575
77.8331504824,15.6428731599
83.2649915186,16.4661552419
89.0759113517,17.3082470678
95.2923652356,18.1669119692
101.942654691,19.0396224898
109.057056352,19.9235451004
116.667959808,20.8155216619
124.81001506,21.7120467863
133.520290275,22.6092402868
142.838440541,23.5028140203
152.806888407,24.3880326261
163.47101702,25.2596679677
174.879376735,26.1119475213
187.083906155,26.9384975379
200.140168588,27.7322825732
214.107605008,28.4855439491
229.049804673,29.1897409086
245.034794624,29.8354996755
262.135349394,30.4125773191
280.429322322,30.9098492511
300,31.3153312659
