Repository: XuBoKai1999/thermal-simulation

# Thermal Simulation

小型、case-driven 的 3D FEniCSx 熱傳模擬專案。`lib/` 提供 mesh、model、solve、
analysis 與 LAMMPS-like dump I/O；每個 `test/<name>/main.py` 則像 LAMMPS infile，
明確串接一次模擬。所有 Python simulation 必須依 `AGENTS.md` 經 WSL2 執行。

## 已驗證案例

| 案例 | 功能 |
|---|---|
| `01_steady_bar` | 單一 constant-$k$ region 的穩態解析驗證 |
| `02_transient_bar` | Early transient Backward Euler `dt × dx` 收斂與解析解 profiles 比較 |
| `03_temperature_dependent_bar` | 案例本地 $k(T)$ 與 SNES/Newton nonlinear solve |
| `04_contact_resistance_bar` | steady multi-region 與 mesh-resolved thin-layer contact resistance |
| `05_steady_nonlinear_contact_bar` | 1D P1 nonlinear $k(T)$、零厚度接觸跳躍、解析解及 mesh convergence |

執行範例：

```powershell
.\scripts\wsl-run.ps1 "python3 test/04_contact_resistance_bar/main.py"
```

使用說明見 [`manual/README.md`](manual/README.md)，架構、施工狀態與 dump 規格分別見
[`arch.md`](arch.md)、[`steps.md`](steps.md)、[`dump-format.md`](dump-format.md)。

# NIST Cryogenic Materials Database

Source-preserving mirror of the official NIST Cryogenic Materials Database. Original
`source.html` snapshots are authoritative and contain only one injected `<base>` tag for
working links. Metadata records both the official response checksum and snapshot checksum; generated CSV files
are derived caches restricted to each NIST equation range. No external densities or
extrapolated values are included.

## Ingestion summary

- Index URL: https://trc.nist.gov/cryogenics/materials/materialproperties.htm
- Index entries discovered: 43
- General material pages downloaded: 42
- Failed downloads: 0
- Fully normalized: 38
- Partially normalized: 1
- Manual required: 3
- Derived CSV files: 129
- Worst validated interpolation metric: 0.098745%

## Property series counts

- linear_expansion: 37
- specific_heat: 29
- thermal_conductivity: 52
- thermal_expansion_coefficient: 2
- youngs_modulus: 12

## Manual-required or failed pages

- Kevlar-49 Fiber: manual_required — k-1-1-1: equation is image-only; coefficients preserved but not evaluated
- Kevlar-49 Composite: manual_required — k-1-1-1: equation is image-only; coefficients preserved but not evaluated
- Silicon: manual_required — alpha-1-1-1: equation is image-only; coefficients preserved but not evaluated

## Solver integration

The database exists, but `case.yaml` external material references are not implemented.
Select and review a series explicitly before copying it into a case-local solver input.

File: materials/nist/nickel-steel-fe-9-0-ni/E-3-1-1.csv
temperature_K,value_GPa
1,205.352118611
1.09309933256,205.353675305
1.19486615085,205.35536973
1.306107392,205.357213312
1.42770511845,205.359218272
1.56062351207,205.361397644
1.70591651943,205.363765295
1.8647362088,205.366335922
2.03834190524,205.369125045
2.22811017615,205.372148979
2.43554574643,205.375424783
2.66229342985,205.378970178
2.91015117126,205.382803438
3.18108430296,205.386943229
3.47724112839,205.391408395
3.80096995661,205.396217685
4.15483772266,205.401389387
4.54165034155,205.406940877
4.96447495708,205.412888038
5.42666426211,205.419244539
5.93188308296,205.426020945
6.48413743882,205.433223614
7.08780630663,205.440853344
7.74767634311,205.448903733
8.46897983957,205.457359174
9.25743621013,205.466192445
10.1192973425,205.475361797
11.0613971711,205.484807463
12.091205865,205.494447488
13.2168890609,205.504172756
14.447372611,205.513841094
15.7924133584,205.523270294
17.2626765016,205.532229893
18.8698201622,205.540431533
20.6265878249,205.547517689
22.5469093844,205.553048564
24.6460115995,205.556486921
26.9405388297,205.557180631
29.4486850137,205.554342707
32.1903379333,205.547028647
35.1872369099,205.534110913
38.4631451809,205.514250474
42.0440383256,205.485865446
45.9583102319,205.447097011
50.2369982403,205.395773028
54.9140292464,205.329370075
60.0264887176,205.244975012
65.6149147533,205.139247746
71.723619523,205.008387468
78.4010406297,204.848105468
85.7001251845,204.65360855
93.6787496398,204.419598093
102.400178707,204.140290882
111.933566999,203.809468716
122.354507378,203.420564313
133.74563035,202.966790573
146.197259269,202.441318096
159.80812653,201.837500629
174.686156448,201.149137832
190.949321021,200.370746225
208.726575362,199.497777511
228.158880216,198.52667143
249.400319683,197.454546672
272.619322986,196.278201705
298,194.991893026

File: materials/nist/nickel-steel-fe-9-0-ni/cp-1-1-2.csv
temperature_K,value_J/(kg-K)
55,81.1840947743
55.7337949925,82.0675383426
56.4773800775,83.1903737297
57.2308858719,84.5364646142
57.9944447349,86.0916966655
58.768190792,87.8435387297
59.5522599578,89.780687585
60.3467899605,91.8927801086
61.1519203657,94.1701609875
61.9677926011,96.6036962133
62.7945499812,99.1846249571
63.6323377326,101.904443899
64.4813030197,104.754819315
65.34159497,107.727522658
66.2133647007,110.814386798
67.0967653453,114.007279305
67.9919520802,117.298091226
68.8990821523,120.678738054
69.8183149063,124.141171621
70.7498118129,127.677400755
71.693736497,131.279518515
72.6502547667,134.939735006
73.6195346422,138.650413852
74.6017463853,142.404110675
75.5970625294,146.193612753
76.60565791,150.011978372
77.6277096949,153.852574449
78.6633974158,157.709112298
79.7129029997,161.575679961
80.7764108008,165.446770765
81.8541076327,169.31730741
82.9461828017,173.182661598
84.0528281396,177.038668328
85.1742380377,180.881635255
86.3106094806,184.708346732
87.4621420812,188.516062896
88.6290381156,192.302513701
89.8115025584,196.065888414
91.0097431193,199.804820937
92.2239702787,203.518370531
93.4543973255,207.206000203
94.7012403943,210.867550551
95.9647185031,214.50321221
97.245053592,218.113495568
98.5424705624,221.699198745
99.8571973159,225.261374508
101.189464795,228.801296186
102.539507023,232.320423284
103.907561147,235.820367104
105.293867475,239.302856198
106.698669524,242.769702953
108.122214059,246.222770735
109.564751136,249.663942294
111.026534149,253.095089039
112.507819873,256.518042854
114.008868506,259.934568341
115.529943721,263.346337553
117.071312706,266.754907105
118.633246216,270.161695874
120.216018616,273.56796649
121.819907934,276.974807798
123.445195905,280.383120218
125.092168025,283.793602614
126.761113598,287.206742885
128.452325787,290.622809272
130.166101667,294.04184478
131.902742278,297.463664555
133.662552674,300.887854597
135.44584198,304.313773211
137.252923446,307.740555637
139.084114499,311.167119278
140.939736803,314.592173694
142.820116314,318.014230076
144.725583336,321.431615804
146.656472578,324.842488665
148.613123218,328.244854624
150.595878957,331.636587517
152.605088082,335.015449306
154.641103527,338.379113685
156.704282934,341.725190038
158.794988718,345.05124888
160.913588128,348.354848151
163.060453313,351.633561051
165.235961388,354.885003166
167.440494498,358.10686112
169.674439887,361.296919695
171.938189966,364.453089102
174.232142381,367.573431699
176.556700083,370.65618643
178.912271399,373.699792624
181.299270105,376.702910066
183.718115497,379.664439209
186.169232464,382.583535013
188.653051565,385.459619687
191.170009102,388.292390569
193.7205472,391.081824598
196.305113881,393.828175618
198.924163146,396.531969423
201.578155052,399.193990963
204.267555793,401.815265818
206.992837785,404.397035979
209.754479746,406.940727259
212.55296678,409.447910461
215.388790465,411.920253636
218.262448936,414.359465739
221.174446973,416.767233148
224.125296094,419.145144555
227.115514639,421.494607862
230.145627864,423.816754734
233.216168032,426.112337051
236.32767451,428.381608686
239.480693858,430.624197151
242.67577993,432.838962592
245.913493968,435.023843784
249.194404703,437.175689422
252.519088455,439.290076942
255.88812923,441.361117947
259.302118827,443.3812465
262.761656942,445.340997548
266.267351271,447.228771349
269.819817617,449.030582907
273.41968,450.729808338
277.067570764,452.306918895
280.764130691,453.739212942
284.510009112,455.000551832
288.305864021,456.061101303
292.152362191,456.887094264
296.050179289,457.440615647
300,457.679430934

File: materials/nist/nickel-steel-fe-9-0-ni/k-1-1-1.csv
temperature_K,value_W/(m-K)
4,0.625596273379
4.27915308593,0.673320919773
4.5777877832,0.725389406562
4.8972636798,0.781969828445
5.23903524701,0.843244082298
5.60465846113,0.909409139371
5.99579788738,0.980678922504
6.4142342581,1.05728667153
6.86187257985,1.13948768527
7.34075080633,1.22756233334
7.85304911648,1.32181923586
8.40109984019,1.42259851522
8.98739807658,1.5302750302
9.61461305347,1.64526150946
10.2856002794,1.7680115077
11.0034145441,1.89902211288
11.7713238255,2.03883633722
12.5928241684,2.18804512655
13.4716556002,2.34728892304
14.4118191585,2.51725871449
15.4175951065,2.69869649987
16.4935624194,2.89239509578
17.6446196312,3.09919720239
18.8760071362,3.31999364101
20.1933310467,3.55572066916
21.602588716,3.80735627387
23.110196042,4.07591534056
24.7230166774,4.36244359365
26.4483932771,4.66801020784
28.2941809274,4.99369899455
30.2687829073,5.34059807876
32.3811889463,5.70978799621
34.6410161514,6.10232815991
37.058552791,6.51924166853
39.6448051339,6.96149845558
42.4115475574,7.42999680723
45.3713761523,7.92554330582
48.5377660688,8.44883128461
51.9251328643,9.00041790342
55.5488981334,9.5806999737
59.4255597168,10.189888671
63.5727668113,10.8279832714
68.0094003204,11.4947440346
72.7556588133,12.1896643243
77.8331504824,12.9119420157
83.2649915186,13.6604501755
89.0759113517,14.4337069328
95.2923652356,15.2298443774
101.942654691,16.0465762429
109.057056352,16.8811640649
116.667959808,17.7303814518
124.81001506,18.5904760999
133.520290275,19.4571292321
142.838440541,20.3254122681
152.806888407,21.1897407713
163.47101702,22.0438260951
174.879376735,22.8806256962
187.083906155,23.6922938324
200.140168588,24.470135353
214.107605008,25.2045665381
229.049804673,25.8850884806
245.034794624,26.5002803102
262.135349394,27.0378216128
280.429322322,27.484555603
300,27.826606815
