Repository: XuBoKai1999/thermal-simulation

# Thermal Simulation

小型、case-driven 的 3D FEniCSx 熱傳模擬專案。`lib/` 提供 mesh、model、solve、
analysis 與 LAMMPS-like dump I/O；每個 `test/<name>/main.py` 則像 LAMMPS infile，
明確串接一次模擬。所有 Python simulation 必須依 `AGENTS.md` 經 WSL2 執行。

## 已驗證案例

| 案例 | 功能 |
|---|---|
| `01_steady_bar` | 單一 constant-$k$ region 的穩態解析驗證 |
| `02_transient_bar` | Early transient Backward Euler `dt × dx` 收斂與解析解 profiles 比較 |
| `03_temperature_dependent_bar` | 案例本地 $k(T)$ 與 SNES/Newton nonlinear solve |
| `04_contact_resistance_bar` | steady multi-region 與 mesh-resolved thin-layer contact resistance |
| `05_steady_nonlinear_contact_bar` | 1D P1 nonlinear $k(T)$、零厚度接觸跳躍、解析解及 mesh convergence |

執行範例：

```powershell
.\scripts\wsl-run.ps1 "python3 test/04_contact_resistance_bar/main.py"
```

使用說明見 [`manual/README.md`](manual/README.md)，架構、施工狀態與 dump 規格分別見
[`arch.md`](arch.md)、[`steps.md`](steps.md)、[`dump-format.md`](dump-format.md)。

# NIST Cryogenic Materials Database

Source-preserving mirror of the official NIST Cryogenic Materials Database. Original
`source.html` snapshots are authoritative and contain only one injected `<base>` tag for
working links. Metadata records both the official response checksum and snapshot checksum; generated CSV files
are derived caches restricted to each NIST equation range. No external densities or
extrapolated values are included.

## Ingestion summary

- Index URL: https://trc.nist.gov/cryogenics/materials/materialproperties.htm
- Index entries discovered: 43
- General material pages downloaded: 42
- Failed downloads: 0
- Fully normalized: 38
- Partially normalized: 1
- Manual required: 3
- Derived CSV files: 129
- Worst validated interpolation metric: 0.098745%

## Property series counts

- linear_expansion: 37
- specific_heat: 29
- thermal_conductivity: 52
- thermal_expansion_coefficient: 2
- youngs_modulus: 12

## Manual-required or failed pages

- Kevlar-49 Fiber: manual_required — k-1-1-1: equation is image-only; coefficients preserved but not evaluated
- Kevlar-49 Composite: manual_required — k-1-1-1: equation is image-only; coefficients preserved but not evaluated
- Silicon: manual_required — alpha-1-1-1: equation is image-only; coefficients preserved but not evaluated

## Solver integration

The database exists, but `case.yaml` external material references are not implemented.
Select and review a series explicitly before copying it into a case-local solver input.

File: materials/nist/polyamide-nylon/cp-1-1-2.csv
temperature_K,value_J/(kg-K)
4,1.56014387208
4.13722278149,1.72616532137
4.27915308593,1.9074023751
4.42595240815,2.10535033791
4.5777877832,2.32166282221
4.73483197638,2.5581645351
4.8972636798,2.81686475143
5.06526771577,3.09997145142
5.23903524701,3.40990607756
5.41876399424,3.74931883977
5.60465846113,4.12110446969
5.79693016697,4.52841829468
5.99579788738,4.97469246954
6.20148790323,5.46365216997
6.4142342581,5.99933151591
6.63427902461,6.58608895644
6.86187257985,7.22862181111
7.09727389027,7.93197962634
7.34075080633,8.70157597135
7.5925803673,9.54319826651
7.85304911648,10.46301521
8.12245342723,11.4675813477
8.40109984019,12.5638383177
8.68930541211,13.7591122969
8.98739807658,15.0611071833
9.2957170172,16.4778930678
9.61461305347,18.0178895837
9.94444904002,19.6898437678
10.2856002794,21.5028021359
10.6384549494,23.4660767553
11.0034145441,25.589205194
11.3808943315,27.8819043413
11.7713238255,30.3540182228
12.1751472748,33.0154600723
12.5928241684,35.8761490724
13.0248297582,38.9459423328
13.4716556002,42.2345628306
13.9338101134,45.7515241938
14.4118191585,49.5060533531
14.9062266363,53.5070122232
15.4175951065,57.7628196879
15.9465064276,62.2813752543
16.4935624194,67.0699858084
17.0593855474,72.1352969287
17.6446196312,77.4832302171
18.2499305773,83.1189280596
18.8760071362,89.0467071502
19.5235616869,95.2700219957
20.1933310467,101.791439461
20.8860773102,108.612625228
21.602588716,115.734342834
22.3436805437,123.156465698
23.110196042,130.878002306
23.9030073874,138.897134453
24.7230166774,147.211268177
25.5711569562,155.817096744
26.4483932771,164.710674826
27.3557238,173.887502737
28.2941809274,183.342619455
29.2648324791,193.070702915
30.2687829073,203.066175984
31.3071745531,213.323316394
32.3811889463,223.836368864
33.4920481501,234.599657631
34.6410161514,245.60769761
35.8294002989,256.855302485
37.058552791,268.337688094
38.329872214,280.050569613
39.6448051339,291.990251162
41.0048477419,304.153706634
42.4115475574,316.538650694
43.8665051882,329.1435991
45.3713761523,341.96791766
46.9278727613,355.011859312
48.5377660688,368.276589015
50.2028878856,381.764196258
51.9251328643,395.477695193
53.7064606546,409.42101248
55.5488981334,423.598963125
57.4545417111,438.017214629
59.4255597168,452.682239918
61.4641948659,467.601259588
63.5727668113,482.782174078
65.7536747836,498.233486466
68.0094003204,513.964216641
70.3425100904,529.983807684
72.7556588133,546.302025385
75.2515922813,562.928851863
77.8331504824,579.874374426
80.5032708329,597.148670864
83.2649915186,614.761692544
86.1214549529,632.723146836
89.0759113517,651.04238058
92.1317224316,669.728266537
95.2923652356,688.789095009
98.5614360888,708.23247311
101.942654691,728.065234468
105.439868348,748.293362489
109.057056352,768.921930699
112.798334506,789.955064045
116.667959808,811.395925486
120.670335297,833.246732601
124.81001506,855.508809421
129.091709416,878.182679091
133.520290275,901.268203447
138.100796679,924.764776022
142.838440541,948.671575392
147.73861257,972.987886269
152.806888407,997.713496071
158.049034972,1022.84917522
163.47101702,1048.39724983
169.079003932,1074.36227592
174.879376735,1100.75182503
180.87873536,1127.57739168
187.083906155,1154.85543432
193.501949649,1182.60856254
200.140168588,1210.86688514
207.006116244,1239.66953611
214.107605008,1269.06639863
221.452715282,1299.1200514
229.049804673,1329.90796727
236.907517497,1361.52500146
245.034794624,1394.08621611
253.440883644,1427.73010017
262.135349394,1462.62225998
271.128084837,1498.95967572
280.429322322,1536.97564588
290.049645228,1576.94557524
300,1619.19380549

File: materials/nist/polyamide-nylon/k-1-1-1.csv
temperature_K,value_W/(m-K)
1,0.00243500579995
1.04556854596,0.00268993830714
1.09321358429,0.00294932151469
1.14302973775,0.00321163818209
1.19511594088,0.00347558177194
1.24957563655,0.00374008548379
1.30651698137,0.00400433942549
1.36605306048,0.00426779730077
1.42830211214,0.00453017434133
1.49338776258,0.00479143836378
1.56143927147,0.00505179582504
1.63259178866,0.00531167462567
1.70698662261,0.00557170520856
1.78477152097,0.00583270125598
1.86610096404,0.00609564102937
1.95113647158,0.00636165014451
2.04004692355,0.00663198634406
2.13300889554,0.00690802662919
2.23020700942,0.00719125694471
2.33183430002,0.0074832644788
2.43809259848,0.00778573253703
2.54919293309,0.00810043787645
2.66535594841,0.00842925033526
2.78681234344,0.00877413456256
2.91380332978,0.00913715363548
3.04658111071,0.00952047434505
3.18540938206,0.00992637393215
3.33056385588,0.0103572480602
3.482332808,0.0108156198171
3.64101765059,0.0113041495451
3.80693353073,0.0118256453022
3.98040995627,0.0123830737614
4.16179145029,0.0129795713511
4.35143823525,0.0136184554394
4.54972694844,0.0143032353526
4.75705138998,0.0150376230104
4.97382330485,0.0158255429433
5.20047320069,0.0166711414405
5.43745120273,0.0175787945573
5.68522794774,0.0185531146864
5.94429551874,0.0195989553775
6.21516842226,0.0207214140641
6.49838461013,0.0219258323356
6.79450654787,0.0232177933713
7.10412233174,0.0246031161365
7.42784685669,0.0260878459297
7.76632303753,0.0276782408627
8.12022308577,0.0293807538581
8.49024984462,0.0312020097602
8.87713818484,0.0331487771784
9.28165646416,0.0352279347153
9.70460805329,0.0374464312829
10.1468329313,0.0398112402742
10.6092093541,0.0423293074362
11.0926555981,0.0450074923873
11.5981317845,0.0478525038383
12.1266417857,0.0508708286994
12.6792352192,0.054068655407
13.2570095319,0.0574517919535
13.86111218,0.0610255792773
14.4927429074,0.0647948008408
15.1531561286,0.0687635894018
15.84366342,0.0729353321616
16.5656361247,0.0773125756395
17.3205080757,0.081896931778
18.1097784439,0.0866889869218
18.9350147152,0.0916882154218
19.7978558034,0.0968928996937
20.7000153054,0.102300058604
21.6432849041,0.107905386052
22.6295379269,0.11370320157
23.6607330658,0.119686414668
24.7389182679,0.125846504489
25.8662348019,0.132173516154
27.0449215111,0.138656074924
28.2773192599,0.145281418997
29.565875582,0.152035451441
30.9131495422,0.158902811386
32.3218168178,0.165866964212
33.7946750128,0.172910310059
35.3346492141,0.180014309594
36.9447978007,0.187159625549
38.6283185171,0.194326278201
40.3885548246,0.201493812595
42.2290025412,0.208641475039
44.1533167841,0.215748396131
46.1653192291,0.222793777436
48.2690056999,0.229757078769
50.4685541044,0.236618203039
52.7683327314,0.243357675626
55.1729089264,0.249956815359
57.6870581623,0.256397894336
60.3157735232,0.262664284083
63.0642756209,0.268740585792
65.9380229626,0.274612742756
68.9427227922,0.280268133464
72.084342424,0.285695644207
75.3691210945,0.290885720459
78.8035823527,0.295830396712
82.3945470165,0.300523304787
86.1491467187,0.304959661088
90.07483807,0.309136233534
94.179417468,0.313051289255
98.4710365809,0.316704524383
102.958218537,0.320096977472
107.64987485,0.32323092826
112.555323119,0.32610978359
117.684305533,0.328737952384
123.047008218,0.331120711548
128.654081466,0.33326406473
134.51666089,0.335174595712
140.646389533,0.336859318202
147.055440998,0.338325523621
153.756543619,0.339580628396
160.763005743,0.34063202209
168.088742158,0.341486917578
175.74830173,0.34215220435
183.756896294,0.342634305856
192.130430867,0.342939041734
200.885535236,0.343071495662
210.03959698,0.343035889493
219.610796007,0.342835464347
229.618140658,0.34247236929
240.081505452,0.34194755832
251.021670566,0.34126069644
262.460363097,0.34041007575
274.420300215,0.339392542634
286.925234276,0.338203437376
300,0.336836547753
