Repository: XuBoKai1999/thermal-simulation

# Thermal Simulation

小型、case-driven 的 3D FEniCSx 熱傳模擬專案。`lib/` 提供 mesh、model、solve、
analysis 與 LAMMPS-like dump I/O；每個 `test/<name>/main.py` 則像 LAMMPS infile，
明確串接一次模擬。所有 Python simulation 必須依 `AGENTS.md` 經 WSL2 執行。

## 已驗證案例

| 案例 | 功能 |
|---|---|
| `01_steady_bar` | 單一 constant-$k$ region 的穩態解析驗證 |
| `02_transient_bar` | Early transient Backward Euler `dt × dx` 收斂與解析解 profiles 比較 |
| `03_temperature_dependent_bar` | 案例本地 $k(T)$ 與 SNES/Newton nonlinear solve |
| `04_contact_resistance_bar` | steady multi-region 與 mesh-resolved thin-layer contact resistance |
| `05_steady_nonlinear_contact_bar` | 1D P1 nonlinear $k(T)$、零厚度接觸跳躍、解析解及 mesh convergence |

執行範例：

```powershell
.\scripts\wsl-run.ps1 "python3 test/04_contact_resistance_bar/main.py"
```

使用說明見 [`manual/README.md`](manual/README.md)，架構、施工狀態與 dump 規格分別見
[`arch.md`](arch.md)、[`steps.md`](steps.md)、[`dump-format.md`](dump-format.md)。

# NIST Cryogenic Materials Database

Source-preserving mirror of the official NIST Cryogenic Materials Database. Original
`source.html` snapshots are authoritative and contain only one injected `<base>` tag for
working links. Metadata records both the official response checksum and snapshot checksum; generated CSV files
are derived caches restricted to each NIST equation range. No external densities or
extrapolated values are included.

## Ingestion summary

- Index URL: https://trc.nist.gov/cryogenics/materials/materialproperties.htm
- Index entries discovered: 43
- General material pages downloaded: 42
- Failed downloads: 0
- Fully normalized: 38
- Partially normalized: 1
- Manual required: 3
- Derived CSV files: 129
- Worst validated interpolation metric: 0.098745%

## Property series counts

- linear_expansion: 37
- specific_heat: 29
- thermal_conductivity: 52
- thermal_expansion_coefficient: 2
- youngs_modulus: 12

## Manual-required or failed pages

- Kevlar-49 Fiber: manual_required — k-1-1-1: equation is image-only; coefficients preserved but not evaluated
- Kevlar-49 Composite: manual_required — k-1-1-1: equation is image-only; coefficients preserved but not evaluated
- Silicon: manual_required — alpha-1-1-1: equation is image-only; coefficients preserved but not evaluated

## Solver integration

The database exists, but `case.yaml` external material references are not implemented.
Select and review a series explicitly before copying it into a case-local solver input.

File: materials/nist/polystyrene/delta_l_over_l-5-1-1.csv
temperature_K,"value_[(L-L 293 )/L 293 ] x 10 5 unitless, eg. m/m"
4,-1697.9
4.2095326928,-1697.9
4.43004137294,-1697.9
4.66210099746,-1697.9
4.90631664149,-1697.9
5.16332507589,-1697.9
5.43379642763,-1697.9
5.71843592704,-1697.9
6.01798574664,-1697.9
6.33322693632,-1697.9
6.66498145984,-1697.85139949
7.01411433802,-1697.82789219
7.38153590424,-1697.78392413
7.76820417799,-1697.71643602
8.1751273629,-1697.62200787
8.60336647549,-1697.49682073
9.05403811168,-1697.3366147
9.52831735824,-1697.13664291
10.0274408567,-1696.89162111
10.5527100279,-1696.59567252
11.105494465,-1696.24226757
11.687235505,-1695.82415806
12.2994499867,-1695.33330549
12.9437342056,-1694.7608029
13.6217680764,-1694.09679003
14.3353195128,-1693.33036113
15.0862490377,-1692.44946513
15.876514634,-1691.44079772
16.7081768499,-1690.28968483
17.5834041717,-1688.97995723
18.5044786779,-1687.49381586
19.4738019894,-1685.81168773
20.4939015319,-1683.91207203
21.5674371254,-1681.77137665
22.6972079198,-1679.36374502
23.8861596935,-1676.66087379
25.1373925338,-1673.63182174
26.4541689207,-1670.2428111
27.8399222331,-1666.45702236
29.2982657013,-1662.23438459
30.833001828,-1657.53136366
32.448132303,-1652.30075156
34.1478684375,-1646.49146103
35.9366421443,-1640.04833059
37.8191174939,-1632.91194676
39.8002028759,-1625.0184915
41.8850637966,-1616.29962508
44.0791363479,-1606.68241684
46.3881413817,-1596.08933903
48.8180994262,-1584.43834238
51.3753463837,-1571.64303573
54.0665500515,-1557.61299705
56.8987275072,-1542.25424853
59.8792634051,-1525.46993511
63.0159292311,-1507.1612537
66.3169035664,-1487.22868947
69.790793412,-1465.57362676
73.4466566311,-1442.10041489
77.2940255664,-1416.71898469
81.342931895,-1389.34812925
85.603932785,-1359.91958411
90.0881384227,-1328.38306672
94.807240981,-1294.71246471
99.7735451059,-1258.91339717
105,-1221.03241375

File: materials/nist/polystyrene/delta_l_over_l-5-1-2.csv
temperature_K,"value_[(L-L 293 )/L 293 ] x 10 5 unitless, eg. m/m"
105,-1222.54845431
106.60962512,-1211.12855032
108.243925412,-1199.56303087
109.903279139,-1187.8492325
111.588070367,-1175.98441175
113.298689044,-1163.96574379
115.035531101,-1151.79032125
116.798998535,-1139.45515331
118.589499506,-1126.95716486
120.407448434,-1114.29319612
122.253266087,-1101.46000239
124.127379688,-1088.45425423
126.030223007,-1075.27253796
127.962236462,-1061.91135666
129.923867226,-1048.3671315
131.915569325,-1034.63620379
133.937803745,-1020.71483743
135.991038539,-1006.59922211
138.075748937,-992.285477222
140.19241745,-977.769656541
142.341533991,-963.047753786
144.523595979,-948.115709156
146.73910846,-932.969416919
148.988584222,-917.604734173
151.272543915,-902.017490876
153.591516169,-886.203501281
155.946037718,-870.158576899
158.336653524,-853.878541139
160.763916904,-837.359245767
163.228389657,-820.596589366
165.730642193,-803.586537966
168.271253668,-786.325148029
170.850812114,-768.808592021
173.46991458,-751.033186767
176.129167266,-732.995424852
178.829185666,-714.69200932
181.570594709,-696.119891944
184.354028902,-677.276315386
187.180132482,-658.158859547
190.04955956,-638.765492489
192.962974275,-619.094626262
195.921050947,-599.14517808
198.924474234,-578.916637253
201.973939289,-558.409138347
205.07015192,-537.623541082
208.213828757,-516.561517488
211.405697415,-495.225646913
214.646496663,-473.619519484
217.936976596,-451.747848707
221.277898806,-429.616593897
224.670036562,-407.233093218
228.114174987,-384.606208144
231.611111237,-361.74648023
235.161654691,-338.666301122
238.766627136,-315.380096828
242.426862953,-291.904527331
246.143209318,-268.258702703
249.916526393,-244.464416953
253.747687524,-220.546400965
257.637579448,-196.532595928
261.587102493,-172.454448796
265.59717079,-148.347231412
269.668712484,-124.250385048
273.802669948,-100.207892226
278,-76.2686778384

File: materials/nist/polystyrene/delta_l_over_l-5-1-3.csv
temperature_K,"value_[(L-L 293 )/L 293 ] x 10 5 unitless, eg. m/m"
4,-1741.84026637
4.20762649977,-1741.48085795
4.42603019039,-1741.10583542
4.65577047946,-1740.71463653
4.89743581155,-1740.30668426
5.1516451754,-1739.8813857
5.41904968935,-1739.43813051
5.70033426911,-1738.97628901
5.99621938206,-1738.4952095
6.3074628926,-1737.99421501
6.6348620033,-1737.47259899
6.97925529684,-1736.92962004
7.34152488391,-1736.36449515
7.72259866256,-1735.77639144
8.12345269491,-1735.16441592
8.54511370718,-1734.52760288
8.98866171946,-1733.86489859
9.45523281206,-1733.1751427
9.94602203537,-1732.45704568
10.4622864708,-1731.7091618
11.0053484507,-1730.92985663
11.5765989451,-1730.11726825
12.1775011246,-1729.26926114
12.8095941082,-1728.38337139
13.4744969053,-1727.45674202
14.1739125624,-1726.48604665
14.9096325257,-1725.46739996
15.6835412293,-1724.3962527
16.4976209216,-1723.2672692
17.3539567432,-1722.07418478
18.2547420671,-1720.80964031
19.202284117,-1719.46499097
20.1990098767,-1718.03008585
21.2474723066,-1716.49301485
22.3503568826,-1714.83981933
23.5104884746,-1713.05416235
24.730838582,-1711.11695487
26.0145329448,-1709.00593392
27.3648595494,-1706.69518921
28.7852770506,-1704.15463523
30.2794236303,-1701.34942667
31.8511263162,-1698.23931657
33.5044107838,-1694.7779583
35.2435116683,-1690.91215583
37.0728834101,-1686.58107007
38.9972116647,-1681.71539516
41.0214253044,-1676.23652493
43.1507090423,-1670.0557401
45.3905167125,-1663.07345849
47.7465852394,-1655.17860732
50.2249493317,-1646.24819748
52.8319569393,-1636.14720666
55.5742855131,-1624.72891317
58.4589591077,-1611.83586648
61.4933663725,-1597.30173704
64.6852794772,-1580.95435945
68.0428740183,-1562.62037366
71.5747499599,-1542.13198317
75.2899536614,-1519.33649298
79.198001048,-1494.10947098
83.3089019845,-1466.37260294
87.6331859142,-1436.11759542
92.1819288278,-1403.43783564
96.9667816339,-1368.56996055
102,-1331.94803985

File: materials/nist/polystyrene/delta_l_over_l-5-1-4.csv
temperature_K,"value_[(L-L 293 )/L 293 ] x 10 5 unitless, eg. m/m"
102,-1331.87223159
103.656493486,-1320.03076552
105.339888645,-1307.98097799
107.050622365,-1295.72074027
108.789138626,-1283.24797272
110.555888621,-1270.56064746
112.351330869,-1257.65679078
114.175931337,-1244.5344855
116.030163558,-1231.19187298
117.914508755,-1217.62715502
119.829455968,-1203.83859531
121.775502176,-1189.8245206
123.753152432,-1175.58332151
125.76291999,-1161.1134527
127.805326438,-1146.41343268
129.880901838,-1131.48184291
131.990184856,-1116.31732614
134.133722909,-1100.91858414
136.312072304,-1085.28437431
138.525798381,-1069.41350552
140.775475662,-1053.30483263
143.061687999,-1036.95724993
145.385028727,-1020.36968308
147.746100816,-1003.54107958
150.145517028,-986.47039749
152.583900076,-969.156592292
155.061882788,-951.598601656
157.580108266,-933.795327908
160.139230059,-915.745617957
162.739912328,-897.448240446
165.382830021,-878.901859832
168.068669047,-860.105007116
170.798126453,-841.056046873
173.571910609,-821.753140264
176.390741387,-802.194203622
179.255350349,-782.376862217
182.166480939,-762.298398748
185.124888674,-741.955696082
188.131341343,-721.345173721
191.186619201,-700.462717432
194.291515174,-679.303601428
197.446835069,-657.862402456
200.653397776,-636.13290506
203.912035486,-614.107997273
207.223593903,-591.779555903
210.588932466,-569.138320515
214.008924573,-546.173755156
217.484457803,-522.873896778
221.016434153,-499.225189243
224.605770266,-475.212301698
228.253397671,-450.81793003
231.960263028,-426.022579993
235.727328369,-400.804330495
239.555571348,-375.138575433
243.4459855,-348.997742319
247.399580492,-322.350985811
251.41738239,-295.163854138
255.500433921,-267.397926226
259.649794749,-239.010417184
263.866541746,-209.953749641
268.151769272,-180.175088205
272.506589459,-149.615834148
276.932132501,-118.211077166
281.429546948,-85.8890008706
286,-52.5702383738
