Repository: XuBoKai1999/thermal-simulation

# Thermal Simulation

小型、case-driven 的 3D FEniCSx 熱傳模擬專案。`lib/` 提供 mesh、model、solve、
analysis 與 LAMMPS-like dump I/O；每個 `test/<name>/main.py` 則像 LAMMPS infile，
明確串接一次模擬。所有 Python simulation 必須依 `AGENTS.md` 經 WSL2 執行。

## 已驗證案例

| 案例 | 功能 |
|---|---|
| `01_steady_bar` | 單一 constant-$k$ region 的穩態解析驗證 |
| `02_transient_bar` | Early transient Backward Euler `dt × dx` 收斂與解析解 profiles 比較 |
| `03_temperature_dependent_bar` | 案例本地 $k(T)$ 與 SNES/Newton nonlinear solve |
| `04_contact_resistance_bar` | steady multi-region 與 mesh-resolved thin-layer contact resistance |
| `05_steady_nonlinear_contact_bar` | 1D P1 nonlinear $k(T)$、零厚度接觸跳躍、解析解及 mesh convergence |

執行範例：

```powershell
.\scripts\wsl-run.ps1 "python3 test/04_contact_resistance_bar/main.py"
```

使用說明見 [`manual/README.md`](manual/README.md)，架構、施工狀態與 dump 規格分別見
[`arch.md`](arch.md)、[`steps.md`](steps.md)、[`dump-format.md`](dump-format.md)。

# NIST Cryogenic Materials Database

Source-preserving mirror of the official NIST Cryogenic Materials Database. Original
`source.html` snapshots are authoritative and contain only one injected `<base>` tag for
working links. Metadata records both the official response checksum and snapshot checksum; generated CSV files
are derived caches restricted to each NIST equation range. No external densities or
extrapolated values are included.

## Ingestion summary

- Index URL: https://trc.nist.gov/cryogenics/materials/materialproperties.htm
- Index entries discovered: 43
- General material pages downloaded: 42
- Failed downloads: 0
- Fully normalized: 38
- Partially normalized: 1
- Manual required: 3
- Derived CSV files: 129
- Worst validated interpolation metric: 0.098745%

## Property series counts

- linear_expansion: 37
- specific_heat: 29
- thermal_conductivity: 52
- thermal_expansion_coefficient: 2
- youngs_modulus: 12

## Manual-required or failed pages

- Kevlar-49 Fiber: manual_required — k-1-1-1: equation is image-only; coefficients preserved but not evaluated
- Kevlar-49 Composite: manual_required — k-1-1-1: equation is image-only; coefficients preserved but not evaluated
- Silicon: manual_required — alpha-1-1-1: equation is image-only; coefficients preserved but not evaluated

## Solver integration

The database exists, but `case.yaml` external material references are not implemented.
Select and review a series explicitly before copying it into a case-local solver input.

File: materials/nist/polyurethane/cp-3-1-1.csv
temperature_K,value_J/(kg-K)
16,39.8392378737
16.3706266891,39.5690654483
16.7498386371,39.4349854508
17.1378347145,39.4279352837
17.5348183981,39.5404303342
17.9409978786,39.7663233632
18.3565861688,40.1006053404
18.781801216,40.5392397367
19.216866016,41.0790239249
19.6620087302,41.7174726375
20.117462805,42.4527194343
20.5834670945,43.2834329368
21.0602659858,44.208745214
21.5481095266,45.2281902126
22.0472535573,46.341650524
22.5579598442,47.5493111082
23.0804962173,48.8516188537
23.6151367108,50.2492470664
24.1621617066,51.7430641518
24.7218580813,53.3341058972
25.2945193568,55.0235508737
25.8804458545,56.8126985744
26.479944852,58.7029499809
27.093330745,60.6957903147
27.7209252119,62.7927737806
28.3630573826,64.9955101532
29.0200640107,67.3056530889
29.6922896509,69.724890075
30.3800868387,72.254933948
31.0838162762,74.8975159276
31.8038470207,77.6543801286
32.5405566783,80.5272795156
33.2943316023,83.5179732763
34.0655670953,86.6282255868
34.8546676169,89.859805745
35.6620469956,93.2144896459
36.4881286459,96.6940625697
37.3333457904,100.300323248
38.1981416869,104.035089168
39.0829698608,107.900203079
39.9882943434,111.89754063
40.9145899143,116.029019108
41.8623423516,120.296607187
42.8320486856,124.702335641
43.8242174601,129.248308931
44.8393689989,133.936717586
45.8780356785,138.769851306
46.9407622077,143.750112684
48.0281059128,148.880031462
49.1406370302,154.162279224
50.2789390054,159.599684433
51.4436087989,165.195247709
52.6352571992,170.952157255
53.8545091434,176.873804325
55.1020040445,182.963798647
56.3783961271,189.225983691
57.6843547705,195.664451689
59.0205648594,202.283558318
60.3877271434,209.087936929
61.7865586042,216.082512257
63.2177928322,223.272513483
64.6821804103,230.663486574
66.1804893085,238.261305794
67.7135052857,246.072184285
69.2820323028,254.102683615
70.8868929432,262.359722192
72.5289288453,270.850582417
74.209001143,279.582916469
75.9279909177,288.564750591
77.6867996605,297.804487731
79.4863497446,307.310908413
81.3275849093,317.093169651
83.2114707549,327.16080175
85.1389952488,337.523702806
87.111169244,348.192130696
89.1290270091,359.176692335
91.1936267706,370.488329962
93.306051268,382.1383042
95.4674083215,394.1381736
97.678831413,406.499770369
99.9414802807,419.235171959
102.256541527,432.356668181
104.625229241,445.876723448
107.048785636,459.807933791
109.528481698,474.162978214
112.065617856,488.954563975
114.661524663,504.195365338
117.317563491,519.897955343
120.03512725,536.074730133
122.815641111,552.737825352
125.660563264,569.899024156
128.571385671,587.569656349
131.549634858,605.760488225
134.596872709,624.481602662
137.71469729,643.742269074
140.904743684,663.550802884
144.168684848,683.914414213
147.508232494,704.839045571
150.925137983,726.329198407
154.421193246,748.387748495
157.998231719,771.015750254
161.658129314,794.212230233
165.402805391,817.973970163
169.234223774,842.295280184
173.154393777,867.167763029
177.165371256,892.580070212
181.269259692,918.517651523
185.468211289,944.962499384
189.764428107,971.892889991
194.160163214,999.2831234
198.657721867,1027.10326516
203.259462724,1055.31889238
207.967799081,1083.8908475
212.785200132,1112.7750035
217.71419227,1141.92204449
222.757360411,1171.2772662
227.917349346,1200.78040102
233.196865132,1230.3654728
238.59867651,1259.96068675
244.125616354,1289.48836001
249.780583161,1318.86489879
255.56654257,1348.00082799
261.486528915,1376.80087905
267.543646818,1405.1641422
273.741072819,1432.98428834
280.082057038,1460.1498661
286.56992488,1486.54467877
293.208078784,1512.04824519
300,1536.5363479

File: materials/nist/polyurethane/cp-3-1-2.csv
temperature_K,value_J/(kg-K)
80,507.817870075
81.6693737816,507.792842657
83.3735826735,509.021678423
85.113353586,511.354959585
86.8894285977,514.663178268
88.7025652728,518.833399616
90.5535369831,523.766657542
92.443133239,529.375919032
94.3721600255,535.584488937
96.3414401463,542.324756085
98.3518135746,549.53720175
100.404137812,557.169608868
102.499288252,565.176422246
104.638158557,573.518220925
106.821661038,582.161271407
109.050727041,591.077137342
111.326307349,600.242326783
113.649372582,609.637962392
116.020913618,619.249463444
118.44194201,629.066232348
120.913490418,639.081339636
123.436613052,649.291204955
126.012386121,659.695271159
128.64190829,670.29567223
131.326301152,681.096894615
134.066709702,692.10543353
136.864302829,703.329445931
139.720273813,714.778402137
142.635840837,726.462738201
145.612247499,738.393511983
148.650763353,750.582065109
151.75268444,763.039693708
154.919333848,775.777330987
158.152062276,788.805244718
161.452248604,802.13275311
164.821300489,815.767962994
168.26065496,829.717534536
171.771779034,843.986477775
175.356170338,858.577985858
179.015357753,873.493312068
182.750902062,888.731697137
186.564396618,904.290355275
190.457468022,920.164526922
194.431776817,936.347608869
198.489018199,952.831371202
202.630922735,969.606272311
206.859257107,986.661884377
211.175824861,1003.98744013
215.582467178,1021.57251476
220.081063659,1039.40785496
224.673533128,1057.4863686
229.361834448,1075.80428794
234.14796736,1094.36252078
239.033973331,1113.16820327
244.021936431,1132.23647103
249.113984217,1151.59246609
254.31228864,1171.27360134
259.619066978,1191.33210937
265.036582773,1211.83791055
270.567146803,1232.88184555
276.213118067,1254.57933364
281.976904785,1277.07453843
287.860965433,1300.54515135
293.867809788,1325.20793977
300,1351.32525802

File: materials/nist/polyurethane/k-1-1-1.csv
temperature_K,value_W/(m-K)
60,0.00779737677609
61.5279799326,0.00803571501463
63.0948719098,0.008263396011
64.7016668786,0.00848206880388
66.3493810218,0.00869336738114
68.0390564008,0.00889887423652
69.7717616144,0.00910009308043
71.5485924745,0.00929842935618
73.3706726996,0.00949517724006
75.2391546251,0.00969151188693
77.1552199319,0.0098884858373
79.1200803944,0.010087028642
81.1349786462,0.0102879489285
83.2011889663,0.0104919382822
85.3200180848,0.0106995764449
87.4928060095,0.010911337459
89.7209268733,0.0111275964737
92.0057898032,0.0113486370152
94.3488398116,0.0115746585724
96.7515587098,0.0118057844046
99.2154660458,0.0120420694974
101.742120064,0.0122835086113
104.333118694,0.0125300443771
106.990100555,0.0127815753871
109.714745999,0.0130379642165
112.508778169,0.0132990453164
115.37396409,0.0135646326688
118.312115788,0.0138345271143
121.325091433,0.0141085232153
124.414796517,0.0143864155033
127.583185057,0.014668003962
130.832260832,0.014953098545
134.16407865,0.0152415225477
137.580745648,0.0155331146201
141.084422622,0.0158277291992
144.677325398,0.0161252351333
148.36172623,0.0164255122699
152.139955237,0.0167284457581
156.01440188,0.0170339178188
159.987516467,0.0173417967408
164.061811711,0.0176519228246
168.239864311,0.0179640910445
172.524316587,0.0182780301506
176.917878147,0.0185933779743
181.423327606,0.0189096526952
186.043514337,0.0192262198851
190.781360279,0.0195422551666
195.639861779,0.0198567024331
200.622091493,0.0201682276869
205.731200324,0.0204751687414
210.970419417,0.0207754812612
216.343062204,0.0210666819835
221.852526498,0.0213457903592
227.502296639,0.0216092704572
233.295945704,0.0218529756339
239.23713776,0.0220720993723
245.329630187,0.022261136628
251.577276051,0.0224138611899
257.984026539,0.0225233257842
264.553933464,0.0225818928126
271.291151821,0.0225813048117
278.199942419,0.0225128044522
285.284674573,0.0223673142226
292.54982887,0.0221356853614
300,0.0218090237556

File: materials/nist/polyurethane/k-1-1-2.csv
temperature_K,value_W/(m-K)
85,0.0107618940798
86.6915513222,0.0108417205223
88.4167655371,0.0109472612491
90.1763125565,0.0110761627116
91.970875624,0.0112263564976
93.80115158,0.0113960105482
95.6678511327,0.0115834909554
97.5716991336,0.011787332165
99.5134348593,0.0120062138655
101.493812298,0.0122389431948
103.513600444,0.0124844411562
105.573583593,0.0127417323449
107.674561651,0.0130099372448
109.817350441,0.0132882664872
112.002782021,0.0135760165585
114.23170501,0.013872566547
116.504984912,0.0141773755721
118.823504456,0.014489980618
121.188163939,0.0148099945404
123.599881574,0.0151371040623
126.059593846,0.0154710676228
128.568255877,0.0158117129683
131.126841797,0.0161589344226
133.736345122,0.016512689783
136.397779139,0.0168729968306
139.112177299,0.0172399294479
141.880593622,0.0176136133696
144.704103101,0.0179942215871
147.583802124,0.018381969462
150.520808896,0.0187771095902
153.516263876,0.0191799264889
156.571330219,0.0195907311582
159.687194227,0.0200098556152
162.865065809,0.0204376474499
166.106178955,0.0208744645238
169.41179221,0.0213206698708
172.783189164,0.0217766269262
176.221678954,0.0222426951884
179.728596766,0.0227192264223
183.30530436,0.0232065615644
186.953190595,0.0237050284448
190.673671968,0.0242149405293
194.468193167,0.0247365968291
198.338227629,0.0252702832081
202.285278114,0.0258162752932
206.310877286,0.0263748432483
210.416588313,0.0269462586742
214.604005468,0.0275308039358
218.874754753,0.0281287842432
223.230494527,0.0287405428227
227.672916152,0.0293664795969
232.203744651,0.0300070737488
236.824739372,0.0306629106741
241.537694678,0.0313347138027
246.34444064,0.0320233818797
251.246843749,0.0327300323377
256.24680764,0.0334560515418
261.346273832,0.0342031527554
266.547222479,0.0349734429119
271.851673145,0.0357694994939
277.261685583,0.0365944590972
282.779360534,0.0374521197219
288.406840548,0.0383470593295
294.146310812,0.0392847739115
300,0.040271839301

File: materials/nist/polyurethane/k-1-1-3.csv
temperature_K,value_W/(m-K)
20,0.0106420802192
20.86442505,0.0106763597511
21.7662116333,0.0107179787401
22.7069745622,0.0107677476883
23.6883984432,0.0108263184668
24.7122406936,0.0108942050378
25.7803346883,0.0109718021879
26.8945930434,0.0110594023412
28.0570110401,0.0111572105935
29.2696701986,0.0112653581508
30.5347420048,0.0113839143774
31.8544917989,0.0115128976657
33.2312828322,0.0116522853346
34.6675804983,0.0118020227503
36.1659567485,0.0119620318447
37.7290946969,0.0121322191829
39.3597934253,0.0123124837086
41.0609729952,0.0125027242669
42.8356796768,0.0127028469805
44.687091404,0.0129127725282
46.618523465,0.0131324433477
48.6334344387,0.0133618307643
50.7354323884,0.0136009420216
52.9282813223,0.0138498271721
55.2159079336,0.014108585766
57.6024086322,0.0143773732611
60.0920568802,0.0146564070604
62.6893108437,0.0149459720709
65.3988213766,0.0152464256655
68.2254403484,0.0155582019146
71.1742293324,0.0158818149413
74.2504686697,0.0162178612392
77.4596669241,0.0165670207699
80.8075707467,0.0169300566357
84.3001751656,0.0173078130916
87.943734322,0.0177012116239
91.7447726687,0.0181112447734
95.7100966536,0.0185389673276
99.8468069076,0.0189854844325
104.16231096,0.0194519360948
108.664336503,0.019939477451
113.360945228,0.0204492540696
118.260547265,0.0209823714367
123.371916239,0.0215398576478
128.704204982,0.0221226181997
134.266961923,0.0227313816563
140.070148186,0.0233666348553
146.124155429,0.0240285462562
152.439824446,0.0247168760186
159.028464589,0.0254308714819
165.901874012,0.0261691469233
173.072360798,0.0269295468648
180.552765005,0.0277089928244
188.35648165,0.0285033143543
196.497484703,0.0293070665347
204.990352105,0.0301133379054
213.850291872,0.0309135551735
223.093169334,0.0316972940068
232.735535536,0.0324521088279
242.794656883,0.0331633987072
253.288546053,0.0338143310758
264.235994257,0.0343858497264
275.656604884,0.0348567979624
287.570828606,0.035204191038
300,0.0354036732121

File: materials/nist/polyurethane/k-1-1-4.csv
temperature_K,value_W/(m-K))
55,0.00775966361459
56.4773800775,0.00777166106512
57.9944447349,0.00780599489309
59.5522599578,0.0078609724405
61.1519203657,0.00793514481909
62.7945499812,0.00802726337333
64.4813030197,0.00813624421162
66.2133647007,0.00826113921499
67.9919520802,0.00840111228509
69.8183149063,0.00855541985672
71.693736497,0.00872339490994
73.6195346422,0.00890443386894
75.5970625294,0.00909798589749
77.6277096949,0.00930354419437
79.7129029997,0.00952063896218
81.8541076327,0.00974883178069
84.0528281396,0.00998771115767
86.3106094806,0.0102368890632
88.6290381156,0.0104959982794
91.0097431193,0.0107646904195
93.4543973255,0.0110426344801
95.9647185031,0.0113295158105
98.5424705624,0.0116250353847
101.189464795,0.0119289092737
103.907561147,0.0122408682199
106.698669524,0.012560657221
109.564751136,0.012888035032
112.507819873,0.0132227735016
115.529943721,0.0135646566557
118.633246216,0.0139134794468
121.819907934,0.0142690460916
125.092168025,0.0146311679117
128.452325787,0.0149996606005
131.902742278,0.0153743408413
135.44584198,0.015755022191
139.084114499,0.0161415101585
142.820116314,0.0165335963907
146.656472578,0.0169310518964
150.595878957,0.0173336192253
154.641103527,0.0177410035228
158.794988718,0.0181528623955
163.060453313,0.0185687945089
167.440494498,0.018988326861
171.938189966,0.0194109006796
176.556700083,0.0198358559025
181.299270105,0.0202624142349
186.169232464,0.0206896607853
191.170009102,0.021116524345
196.305113881,0.0215417563942
201.578155052,0.0219639090119
206.992837785,0.022381311913
212.55296678,0.022792048951
218.262448936,0.0231939345227
224.125296094,0.0235844904617
230.145627864,0.0239609241421
236.32767451,0.0243201087102
242.67577993,0.0246585665549
249.194404703,0.0249724573469
255.88812923,0.0252575722077
262.761656942,0.0255093358136
269.819817617,0.0257228184615
277.067570764,0.0258927603343
284.510009112,0.026013610364
292.152362191,0.0260795821756
300,0.0260847295533
