Repository: XuBoKai1999/thermal-simulation

# Thermal Simulation

小型、case-driven 的 3D FEniCSx 熱傳模擬專案。`lib/` 提供 mesh、model、solve、
analysis 與 LAMMPS-like dump I/O；每個 `test/<name>/main.py` 則像 LAMMPS infile，
明確串接一次模擬。所有 Python simulation 必須依 `AGENTS.md` 經 WSL2 執行。

## 已驗證案例

| 案例 | 功能 |
|---|---|
| `01_steady_bar` | 單一 constant-$k$ region 的穩態解析驗證 |
| `02_transient_bar` | Early transient Backward Euler `dt × dx` 收斂與解析解 profiles 比較 |
| `03_temperature_dependent_bar` | 案例本地 $k(T)$ 與 SNES/Newton nonlinear solve |
| `04_contact_resistance_bar` | steady multi-region 與 mesh-resolved thin-layer contact resistance |
| `05_steady_nonlinear_contact_bar` | 1D P1 nonlinear $k(T)$、零厚度接觸跳躍、解析解及 mesh convergence |

執行範例：

```powershell
.\scripts\wsl-run.ps1 "python3 test/04_contact_resistance_bar/main.py"
```

使用說明見 [`manual/README.md`](manual/README.md)，架構、施工狀態與 dump 規格分別見
[`arch.md`](arch.md)、[`steps.md`](steps.md)、[`dump-format.md`](dump-format.md)。

# NIST Cryogenic Materials Database

Source-preserving mirror of the official NIST Cryogenic Materials Database. Original
`source.html` snapshots are authoritative and contain only one injected `<base>` tag for
working links. Metadata records both the official response checksum and snapshot checksum; generated CSV files
are derived caches restricted to each NIST equation range. No external densities or
extrapolated values are included.

## Ingestion summary

- Index URL: https://trc.nist.gov/cryogenics/materials/materialproperties.htm
- Index entries discovered: 43
- General material pages downloaded: 42
- Failed downloads: 0
- Fully normalized: 38
- Partially normalized: 1
- Manual required: 3
- Derived CSV files: 129
- Worst validated interpolation metric: 0.098745%

## Property series counts

- linear_expansion: 37
- specific_heat: 29
- thermal_conductivity: 52
- thermal_expansion_coefficient: 2
- youngs_modulus: 12

## Manual-required or failed pages

- Kevlar-49 Fiber: manual_required — k-1-1-1: equation is image-only; coefficients preserved but not evaluated
- Kevlar-49 Composite: manual_required — k-1-1-1: equation is image-only; coefficients preserved but not evaluated
- Silicon: manual_required — alpha-1-1-1: equation is image-only; coefficients preserved but not evaluated

## Solver integration

The database exists, but `case.yaml` external material references are not implemented.
Select and review a series explicitly before copying it into a case-local solver input.

File: materials/nist/polyurethane/delta_l_over_l-5-1-1.csv
temperature_K,"value_[(L-L 293 )/L 293 ] x 10 5 unitless, eg. m/m"
20,-808.3325728
20.8360780372,-808.075255462
21.7071073986,-807.779842725
22.6145491859,-807.442602398
23.5599255806,-807.059488102
24.5448223974,-806.626115668
25.570891744,-806.137738035
26.6398547929,-805.589218572
27.7535046682,-804.975002759
28.9137094536,-804.289088181
30.122415326,-803.524992759
31.38164982,-802.675721189
32.6935252292,-801.733729529
34.0602421493,-800.690887906
35.4840931694,-799.538441321
36.9674667178,-798.266968533
38.5128510684,-796.866339022
40.1228385148,-795.32566806
41.8001297183,-793.633269917
43.5475382388,-791.776609269
45.3679952535,-789.742250895
47.2645544746,-787.515807779
49.2403972712,-785.081887764
51.2988380062,-782.424038953
53.4433295957,-779.524694073
55.6774693011,-776.365114088
58.0050047635,-772.925331374
60.4298402899,-769.184092837
62.9560434028,-765.118803392
65.5878516626,-760.705470311
68.3296797766,-755.918648969
71.186127004,-750.731390599
74.161984871,-745.115192731
77.2622452081,-739.039953015
80.4921085242,-732.473927196
83.8569927293,-725.383692025
87.3625422235,-717.734113917
91.0146373648,-709.48832413
94.8194043329,-700.607701204
98.7832254059,-691.051861298
102.912749666,-680.778656898
107.214904153,-669.744184123
111.696905484,-657.902798517
116.366271959,-645.20713874
121.230836171,-631.608156911
126.298758149,-617.05515353
131.578539039,-601.495813774
137.079035372,-584.876240555
142.809473914,-567.140977886
148.779467146,-548.233015797
154.999029389,-528.093765139
161.478593602,-506.66298697
168.229028881,-483.878656674
175.261658694,-459.676737378
182.588279873,-433.990830241
190.221182406,-406.751660717
198.173170046,-377.886349347
206.457581798,-347.317402869
215.088314286,-314.961345758
224.079845067,-280.726893268
233.447256919,-244.512543878
243.206263136,-206.203440976
253.373233891,-165.667319604
263.965223695,-122.749312959
275,-77.26534375

File: materials/nist/polyurethane/delta_l_over_l-5-1-2.csv
temperature_K,"value_[(L-L 293 )/L 293 ] x 10 5 unitless, eg. m/m"
20,-1049.77298688
20.8567294965,-1048.76685084
21.7501582645,-1047.68739203
22.6818583714,-1046.52906816
23.6534692266,-1045.28592072
24.6667004656,-1043.95154553
25.7233349591,-1042.51906141
26.8252319495,-1040.98107701
27.9743303226,-1039.32965579
29.1726520192,-1037.55627891
30.422305593,-1035.65180617
31.7254899206,-1033.60643488
33.0844980709,-1031.40965662
34.5017213396,-1029.05021191
35.9796534572,-1026.51604283
37.5208949767,-1023.79424344
39.1281578498,-1020.87100833
40.8042701985,-1017.73157914
42.5521812916,-1014.36018916
44.3749667342,-1010.74000635
46.2758338796,-1006.85307471
48.2581274726,-1002.68025434
50.3253355352,-998.201160461
52.4810955039,-993.3941016
54.7292006302,-988.236017445
57.0736066552,-982.702416675
59.5184387699,-976.767315295
62.0679988739,-970.403176012
64.726773145,-963.580849241
67.4994399334,-956.269516412
70.3908779928,-948.43663627
73.4061750658,-940.047894942
76.550636836,-931.067160526
79.8297962637,-921.456443
83.2494233216,-911.175860213
86.8155351479,-900.183610623
90.5344066337,-888.435953386
94.4125814642,-875.887196139
98.4568836333,-862.48969058
102.67442945,-848.193835517
107.072640063,-832.948086501
111.659254513,-816.698970397
116.442343358,-799.391102268
121.430322868,-780.96720062
126.631969836,-761.36809539
132.056437024,-740.532720913
137.713269264,-718.398083369
143.612420256,-694.899188781
149.764270081,-669.968913317
156.179643466,-643.537792262
162.869828832,-615.533697347
169.846598154,-585.881363828
177.12222768,-554.501718474
184.709519527,-521.310947055
192.62182421,-486.219224463
200.873064134,-449.129011688
209.477758089,-409.932800792
218.451046799,-368.510160845
227.808719566,-324.723903532
237.567242047,-278.415145533
247.74378523,-229.396994275
258.356255649,-177.446522545
269.42332689,-122.294623504
280.964472449,-63.6132483264
293,-0.999420957918
