Repository: XuBoKai1999/thermal-simulation

# NIST Cryogenic Materials Database

Source-preserving mirror of the official NIST Cryogenic Materials Database. Original
`source.html` snapshots are authoritative and contain only one injected `<base>` tag for
working links. Metadata records both the official response checksum and snapshot checksum; generated CSV files
are derived caches restricted to each NIST equation range. No external densities or
extrapolated values are included.

## Ingestion summary

- Index URL: https://trc.nist.gov/cryogenics/materials/materialproperties.htm
- Index entries discovered: 43
- General material pages downloaded: 42
- Failed downloads: 0
- Fully normalized: 38
- Partially normalized: 1

File: materials/nist/regenerator_materials/volumetric_heat_capacity.csv (part 3 of 3)
Temperature,SS,G-10,Nylon,Lead,Brass,Nickel,Gd-Rh,Gd0.6-Er0.4-Rh,Er3-Ni,Er-Ni,Er-Ni2,Er-Al2,Er-Dy0.8-Ni2,Kapton,Nd,Er3-Ni (N),Er0.9-Yb0.1-Ni,Er3-Co,Er0.6-Pr0.4,Ho-Cu2,Er-Ni0.9-Co0.1,Ho2-Al,Er-Ag0.9-Al0.1,Ho-Sb,Dy-Sb,Gd-Sb,Er,Er0.5-Pr0.5,GAP_GdAlO 3,GOS_Gd 2 O 2 S
40.75011,0.46578,0.19413,0.34550,1.07735,0.67625,0.35938,0.78973,0.78973,1.01160,0.88050,0.99209,0.41518,0.81628,0.24911,1.01769,1.01221,0.96549,1.02650,1.15427,0.73890,0.81215,0.88026,1.18650,0.65718,0.62905,1.02540,1.34305,1.14303,0.00109,0.02381
41.21763,0.48060,0.19670,0.35018,1.08193,0.69262,0.37270,0.80389,0.80389,1.01804,0.88941,1.00464,0.41933,0.82529,0.25262,1.02546,1.01821,0.97517,1.03407,1.15804,0.74277,0.81924,0.88738,1.19346,0.66152,0.63380,1.04657,1.35493,1.14839,0.00106,0.02362
41.69052,0.49559,0.19930,0.35491,1.08657,0.70917,0.38618,0.81822,0.81822,1.02440,0.89838,1.01716,0.42348,0.83435,0.25617,1.03315,1.02419,0.98483,1.04160,1.16179,0.74659,0.82632,0.89448,1.20034,0.66581,0.63851,1.06839,1.36695,1.15367,0.00102,0.02343
42.16883,0.51075,0.20193,0.35969,1.09125,0.72591,0.39981,0.83272,0.83272,1.03070,0.90738,1.02965,0.42761,0.84348,0.25973,1.04076,1.03015,0.99448,1.04911,1.16552,0.75037,0.83341,0.90155,1.20715,0.67006,0.64318,1.09088,1.37909,1.15885,0.00099,0.02325
42.65263,0.52609,0.20459,0.36453,1.09600,0.74284,0.41360,0.84737,0.84737,1.03692,0.91643,1.04211,0.43173,0.85266,0.26331,1.04829,1.03609,1.00410,1.05659,1.16923,0.75411,0.84049,0.90859,1.21387,0.67425,0.64782,1.11407,1.39135,1.16395,0.00096,0.02306
43.14198,0.54160,0.20728,0.36942,1.10079,0.75997,0.42755,0.86220,0.86220,1.04307,0.92553,1.05454,0.43584,0.86190,0.26692,1.05573,1.04200,1.01370,1.06403,1.17292,0.75781,0.84757,0.91560,1.22052,0.67840,0.65242,1.13798,1.40369,1.16895,0.00092,0.02288
43.63694,0.55729,0.21000,0.37437,1.10564,0.77729,0.44165,0.87720,0.87720,1.04915,0.93467,1.06693,0.43993,0.87120,0.27055,1.06309,1.04790,1.02328,1.07145,1.17659,0.76146,0.85464,0.92259,1.22709,0.68250,0.65699,1.16261,1.41611,1.17386,0.00089,0.02270
44.13758,0.57316,0.21276,0.37938,1.11055,0.79482,0.45592,0.89237,0.89237,1.05516,0.94385,1.07930,0.44402,0.88056,0.27421,1.07036,1.05377,1.03283,1.07884,1.18023,0.76508,0.86171,0.92954,1.23359,0.68656,0.66153,1.18801,1.42857,1.17868,0.00086,0.02252
44.64396,0.58921,0.21554,0.38444,1.11551,0.81254,0.47035,0.90771,0.90771,1.06111,0.95308,1.09163,0.44810,0.88997,0.27788,1.07755,1.05961,1.04236,1.08620,1.18386,0.76865,0.86877,0.93646,1.24001,0.69057,0.66602,1.21417,1.44104,1.18340,0.00084,0.02235
45.15616,0.60545,0.21836,0.38956,1.12053,0.83047,0.48495,0.92323,0.92323,1.06698,0.96236,1.10394,0.45217,0.89945,0.28157,1.08464,1.06544,1.05185,1.09353,1.18746,0.77218,0.87582,0.94336,1.24637,0.69453,0.67049,1.24112,1.45348,1.18803,0.00081,0.02217
45.67423,0.62187,0.22121,0.39474,1.12561,0.84860,0.49972,0.93893,0.93893,1.07279,0.97167,1.11621,0.45622,0.90898,0.28529,1.09166,1.07124,1.06132,1.10083,1.19105,0.77567,0.88286,0.95022,1.25265,0.69845,0.67492,1.26888,1.46584,1.19258,0.00078,0.02200
46.19825,0.63848,0.22409,0.39998,1.13074,0.86694,0.51465,0.95481,0.95481,1.07854,0.98103,1.12845,0.46027,0.91857,0.28903,1.09858,1.07703,1.07076,1.10810,1.19461,0.77912,0.88990,0.95704,1.25885,0.70232,0.67931,1.29746,1.47806,1.19703,0.00076,0.02183
46.72827,0.65529,0.22701,0.40528,1.13594,0.88549,0.52976,0.97087,0.97087,1.08422,0.99043,1.14066,0.46430,0.92822,0.29279,1.10541,1.08279,1.08017,1.11534,1.19815,0.78254,0.89692,0.96384,1.26499,0.70615,0.68367,1.32687,1.49010,1.20139,0.00073,0.02166
47.26438,0.67228,0.22995,0.41064,1.14119,0.90425,0.54503,0.98711,0.98711,1.08983,0.99988,1.15284,0.46833,0.93793,0.29656,1.11216,1.08853,1.08955,1.12255,1.20168,0.78591,0.90393,0.97060,1.27106,0.70994,0.68799,1.35712,1.50187,1.20567,0.00071,0.02149
47.80664,0.68947,0.23294,0.41607,1.14651,0.92323,0.56049,1.00354,1.00354,1.09538,1.00937,1.16499,0.47234,0.94769,0.30036,1.11881,1.09425,1.09889,1.12973,1.20518,0.78925,0.91093,0.97732,1.27706,0.71369,0.69228,1.38824,1.51331,1.20985,0.00068,0.02132
48.35512,0.70686,0.23595,0.42155,1.15188,0.94243,0.57612,1.02016,1.02016,1.10087,1.01890,1.17711,0.47634,0.95752,0.30418,1.12538,1.09996,1.10820,1.13688,1.20866,0.79254,0.91791,0.98401,1.28299,0.71739,0.69653,1.42022,1.52431,1.21396,0.00066,0.02116
48.90989,0.72444,0.23900,0.42710,1.15732,0.96185,0.59193,1.03697,1.03697,1.10630,1.02847,1.18920,0.48033,0.96740,0.30802,1.13186,1.10564,1.11747,1.14400,1.21213,0.79580,0.92488,0.99067,1.28886,0.72105,0.70075,1.45308,1.53478,1.21798,0.00064,0.02099
49.47103,0.74223,0.24209,0.43271,1.16282,0.98149,0.60792,1.05397,1.05397,1.11166,1.03809,1.20126,0.48432,0.97733,0.31187,1.13825,1.11130,1.12671,1.15110,1.21557,0.79903,0.93183,0.99729,1.29465,0.72466,0.70493,1.48682,1.54461,1.22192,0.00062,0.02083
50.03860,0.76036,0.24521,0.43835,1.16822,1.00139,0.62453,1.07084,1.07084,1.11696,1.04775,1.21328,0.48829,0.98733,0.31575,1.14455,1.11694,1.13591,1.15816,1.21900,0.80221,0.93877,1.00387,1.30039,0.72824,0.70908,1.52146,1.55368,1.22578,0.00060,0.02067
50.61269,0.78051,0.24837,0.44351,1.17143,1.02206,0.64732,1.08330,1.08330,1.12221,1.05745,1.22528,0.49225,0.99738,0.31965,1.15076,1.12256,1.14507,1.16519,1.22240,0.80537,0.94569,1.01042,1.30605,0.73178,0.71319,1.55699,1.56185,1.22956,0.00058,0.02051
51.19336,0.80089,0.25156,0.44874,1.17468,1.04296,0.67038,1.09590,1.09590,1.12739,1.06719,1.23725,0.49620,1.00749,0.32356,1.15688,1.12817,1.15420,1.17219,1.22579,0.80848,0.95259,1.01692,1.31166,0.73527,0.71727,1.59343,1.56896,1.23326,0.00056,0.02036
51.78070,0.82150,0.25479,0.45403,1.17797,1.06411,0.69369,1.10864,1.10864,1.13251,1.07698,1.24919,0.50014,1.01766,0.32749,1.16291,1.13375,1.16328,1.17916,1.22915,0.81156,0.95947,1.02339,1.31719,0.73873,0.72132,1.63078,1.57485,1.23689,0.00054,0.02020
52.37477,0.84235,0.25806,0.45937,1.18130,1.08549,0.71728,1.12153,1.12153,1.13758,1.08680,1.26110,0.50407,1.02788,0.33145,1.16886,1.13932,1.17233,1.18610,1.23250,0.81461,0.96634,1.02982,1.32267,0.74215,0.72533,1.66904,1.57935,1.24046,0.00052,0.02005
52.97566,0.86345,0.26137,0.46478,1.18466,1.10712,0.74113,1.13457,1.13457,1.14259,1.09667,1.27297,0.50799,1.03816,0.33541,1.17472,1.14487,1.18133,1.19302,1.23583,0.81762,0.97318,1.03622,1.32809,0.74553,0.72931,1.70821,1.58223,1.24395,0.00050,0.01989
53.58345,0.88478,0.26471,0.47025,1.18807,1.12900,0.76526,1.14776,1.14776,1.14754,1.10657,1.28482,0.51190,1.04849,0.33940,1.18049,1.15041,1.19029,1.19990,1.23914,0.82059,0.98001,1.04257,1.33344,0.74887,0.73325,1.74830,1.58329,1.24737,0.00049,0.01974
54.19820,0.90636,0.26809,0.47578,1.19151,1.15114,0.78967,1.16110,1.16110,1.15244,1.11652,1.29664,0.51580,1.05888,0.34341,1.18617,1.15592,1.19921,1.20676,1.24243,0.82353,0.98681,1.04889,1.33873,0.75217,0.73716,1.78930,1.58227,1.25073,0.00047,0.01959
54.82001,0.92818,0.27151,0.48138,1.19499,1.17352,0.81435,1.17459,1.17459,1.15728,1.12651,1.30843,0.51969,1.06933,0.34743,1.19177,1.16142,1.20809,1.21358,1.24570,0.82644,0.99359,1.05516,1.34396,0.75543,0.74104,1.83122,1.57893,1.25402,0.00046,0.01945
55.44895,0.95026,0.27497,0.48704,1.19851,1.19616,0.83932,1.18824,1.18824,1.16207,1.13653,1.32019,0.52357,1.07983,0.35147,1.19728,1.16690,1.21692,1.22038,1.24895,0.82932,1.00034,1.06140,1.34913,0.75866,0.74488,1.87404,1.57677,1.25725,0.00044,0.01930
56.08511,0.97259,0.27847,0.49277,1.20208,1.21906,0.86458,1.20205,1.20205,1.16680,1.14660,1.33192,0.52744,1.09039,0.35552,1.20271,1.17237,1.22571,1.22715,1.25218,0.83216,1.00708,1.06759,1.35425,0.76185,0.74869,1.91778,1.57651,1.26043,0.00043,0.01915
56.72857,0.99517,0.28201,0.49856,1.20568,1.24223,0.89012,1.21601,1.21601,1.17147,1.15670,1.34362,0.53129,1.10100,0.35960,1.20805,1.17782,1.23445,1.23389,1.25540,0.83497,1.01379,1.07374,1.35930,0.76501,0.75247,1.96242,1.57760,1.26355,0.00041,0.01901
57.37941,1.01802,0.28559,0.50441,1.20932,1.26566,0.91596,1.23013,1.23013,1.17610,1.16684,1.35529,0.53514,1.11167,0.36368,1.21331,1.18325,1.24315,1.24060,1.25860,0.83775,1.02047,1.07986,1.36430,0.76813,0.75621,2.00797,1.57985,1.26661,0.00040,0.01887
58.03772,1.04112,0.28921,0.51034,1.21301,1.28936,0.94210,1.24442,1.24442,1.18067,1.17702,1.36693,0.53898,1.12239,0.36779,1.21848,1.18867,1.25180,1.24728,1.26178,0.84050,1.02713,1.08593,1.36925,0.77121,0.75993,2.05441,1.58310,1.26962,0.00038,0.01873
58.70358,1.06450,0.29287,0.51633,1.21674,1.31333,0.96853,1.25887,1.25887,1.18519,1.18724,1.37855,0.54281,1.13317,0.37191,1.22357,1.19408,1.26041,1.25394,1.26494,0.84322,1.03376,1.09196,1.37413,0.77426,0.76360,2.10174,1.58717,1.27258,0.00037,0.01859
59.37708,1.08814,0.29657,0.52239,1.22051,1.33757,0.99527,1.27348,1.27348,1.18966,1.19750,1.39013,0.54663,1.14400,0.37605,1.22858,1.19947,1.26897,1.26057,1.26808,0.84590,1.04037,1.09796,1.37896,0.77727,0.76725,2.14995,1.59195,1.27549,0.00036,0.01845
60.05830,1.11175,0.30034,0.52847,1.22420,1.36157,1.02157,1.28783,1.28783,1.19408,1.20779,1.40168,0.55044,1.15488,0.38020,1.23351,1.20485,1.27748,1.26717,1.27121,0.84856,1.04695,1.10391,1.38374,0.78025,0.77086,2.19500,1.59731,1.27835,0.00035,0.01831
60.74735,1.13242,0.30430,0.53405,1.22658,1.38018,1.04018,1.29761,1.29761,1.19845,1.21812,1.41321,0.55423,1.16582,0.38437,1.23836,1.21021,1.28594,1.27375,1.27432,0.85118,1.05350,1.10981,1.38846,0.78320,0.77444,2.19500,1.60315,1.28117,0.00034,0.01817
61.44429,1.15333,0.30830,0.53970,1.22898,1.39900,1.05900,1.30751,1.30751,1.20277,1.22848,1.42471,0.55802,1.17681,0.38855,1.24313,1.21556,1.29436,1.28030,1.27741,0.85378,1.06002,1.11568,1.39313,0.78611,0.77799,2.19500,1.60939,1.28395,0.00032,0.01804
62.14924,1.17448,0.31236,0.54541,1.23141,1.41803,1.07803,1.31752,1.31752,1.20704,1.23889,1.43618,0.56180,1.18785,0.39275,1.24782,1.22090,1.30272,1.28682,1.28048,0.85634,1.06652,1.12151,1.39774,0.78899,0.78151,2.19500,1.61593,1.28668,0.00031,0.01790
62.86227,1.19587,0.31646,0.55118,1.23387,1.43728,1.09728,1.32764,1.32764,1.21126,1.24932,1.44761,0.56557,1.19895,0.39696,1.25243,1.22623,1.31104,1.29332,1.28353,0.85888,1.07299,1.12729,1.40231,0.79184,0.78499,2.19500,1.62272,1.28938,0.00030,0.01777
63.58348,1.21750,0.32061,0.55703,1.23636,1.45675,1.11675,1.33789,1.33789,1.21543,1.25980,1.45903,0.56933,1.21009,0.40119,1.25697,1.23154,1.31931,1.29979,1.28657,0.86139,1.07943,1.13303,1.40682,0.79465,0.78845,2.19500,1.62971,1.29204,0.00029,0.01764
64.31296,1.23939,0.32480,0.56294,1.23888,1.47645,1.13645,1.34824,1.34824,1.21956,1.27030,1.47041,0.57308,1.22129,0.40543,1.26142,1.23684,1.32753,1.30623,1.28959,0.86387,1.08583,1.13873,1.41128,0.79744,0.79187,2.19500,1.63684,1.29466,0.00028,0.01751
65.05082,1.26152,0.32904,0.56891,1.24143,1.49637,1.15637,1.35872,1.35872,1.22364,1.28084,1.48176,0.57682,1.23254,0.40969,1.26581,1.24213,1.33569,1.31265,1.29260,0.86632,1.09221,1.14439,1.41569,0.80019,0.79526,2.19500,1.64409,1.29725,0.00027,0.01738
65.79714,1.28391,0.33333,0.57496,1.24400,1.51652,1.17652,1.36932,1.36932,1.22767,1.29142,1.49309,0.58054,1.24384,0.41396,1.27011,1.24742,1.34381,1.31905,1.29558,0.86874,1.09856,1.15001,1.42004,0.80291,0.79862,2.19500,1.65142,1.29981,0.00026,0.01725
66.55202,1.30656,0.33767,0.58107,1.24660,1.53690,1.19690,1.38004,1.38004,1.23166,1.30203,1.50438,0.58426,1.25519,0.41824,1.27435,1.25269,1.35188,1.32542,1.29855,0.87114,1.10487,1.15558,1.42435,0.80560,0.80195,2.19500,1.65880,1.30233,0.00026,0.01713
67.31556,1.32947,0.34206,0.58726,1.24924,1.55752,1.21752,1.39088,1.39088,1.23560,1.31267,1.51565,0.58797,1.26659,0.42254,1.27851,1.25795,1.35989,1.33177,1.30150,0.87351,1.11116,1.16111,1.42861,0.80826,0.80525,2.19500,1.66624,1.30483,0.00025,0.01700
68.08787,1.35264,0.34651,0.59351,1.25190,1.57837,1.23837,1.40185,1.40185,1.23950,1.32334,1.52689,0.59167,1.27804,0.42685,1.28260,1.26320,1.36786,1.33809,1.30444,0.87585,1.11741,1.16660,1.43283,0.81088,0.80852,2.19500,1.67372,1.30730,0.00024,0.01688
68.86903,1.37607,0.35100,0.59984,1.25460,1.59946,1.25946,1.41294,1.41294,1.24335,1.33405,1.53810,0.59536,1.28954,0.43117,1.28662,1.26845,1.37577,1.34439,1.30736,0.87817,1.12363,1.17205,1.43699,0.81348,0.81176,2.19500,1.68123,1.30975,0.00023,0.01675
69.65916,1.39977,0.35554,0.60624,1.25732,1.62080,1.28080,1.42416,1.42416,1.24716,1.34478,1.54929,0.59904,1.30109,0.43551,1.29056,1.27368,1.38363,1.35067,1.31026,0.88046,1.12982,1.17746,1.44111,0.81605,0.81496,2.19500,1.68877,1.31217,0.00022,0.01663
70.45835,1.42375,0.36014,0.61271,1.26008,1.64238,1.30238,1.43551,1.43551,1.25093,1.35555,1.56044,0.60272,1.31269,0.43985,1.29444,1.27891,1.39144,1.35692,1.31314,0.88272,1.13597,1.18282,1.44518,0.81859,0.81814,2.19500,1.69637,1.31456,0.00022,0.01651
71.26671,1.44800,0.36478,0.61926,1.26287,1.66420,1.32420,1.44699,1.44699,1.25465,1.36635,1.57157,0.60638,1.32433,0.44422,1.29825,1.28413,1.39920,1.36316,1.31601,0.88496,1.14209,1.18815,1.44921,0.82110,0.82129,2.19500,1.70401,1.31693,0.00021,0.01639
72.08434,1.47253,0.36948,0.62588,1.26569,1.68628,1.34628,1.45860,1.45860,1.25833,1.37717,1.58267,0.61003,1.33602,0.44859,1.30199,1.28934,1.40691,1.36937,1.31887,0.88717,1.14818,1.19343,1.45318,0.82359,0.82441,2.19500,1.71171,1.31929,0.00020,0.01627
72.91136,1.49734,0.37424,0.63258,1.26854,1.70861,1.36861,1.47034,1.47034,1.26197,1.38803,1.59374,0.61367,1.34776,0.45297,1.30567,1.29455,1.41456,1.37556,1.32170,0.88936,1.15424,1.19866,1.45712,0.82604,0.82750,2.19500,1.71950,1.32162,0.00019,0.01616
73.74786,1.52244,0.37905,0.63936,1.27143,1.73119,1.39119,1.48222,1.48222,1.26557,1.39892,1.60479,0.61730,1.35955,0.45737,1.30928,1.29975,1.42216,1.38172,1.32452,0.89152,1.16026,1.20386,1.46101,0.82847,0.83056,2.19500,1.72739,1.32394,0.00019,0.01604
74.59396,1.54782,0.38392,0.64621,1.27435,1.75404,1.41404,1.49423,1.49423,1.26913,1.40983,1.61580,0.62093,1.37138,0.46178,1.31283,1.30495,1.42971,1.38787,1.32733,0.89366,1.16624,1.20902,1.46485,0.83087,0.83359,2.19500,1.73539,1.32623,0.00018,0.01592
75.44977,1.57349,0.38884,0.65314,1.27730,1.77714,1.43714,1.50639,1.50639,1.27264,1.42077,1.62679,0.62454,1.38325,0.46620,1.31631,1.31014,1.43721,1.39400,1.33012,0.89577,1.17220,1.21413,1.46865,0.83324,0.83659,2.19500,1.74354,1.32852,0.00018,0.01581
76.31539,1.59946,0.39381,0.66015,1.28029,1.80052,1.46052,1.51868,1.51868,1.27612,1.43174,1.63775,0.62814,1.39517,0.47063,1.31972,1.31532,1.44465,1.40011,1.33289,0.89786,1.17811,1.21920,1.47241,0.83559,0.83957,2.19500,1.75184,1.33078,0.00017,0.01569
77.19095,1.62573,0.39885,0.66725,1.28331,1.82416,1.48416,1.53111,1.53111,1.27956,1.44273,1.64869,0.63174,1.40714,0.47507,1.32308,1.32050,1.45204,1.40620,1.33565,0.89993,1.18400,1.22424,1.47613,0.83790,0.84251,2.19500,1.76034,1.33303,0.00016,0.01558
78.07655,1.65230,0.40394,0.67442,1.28636,1.84807,1.50807,1.54369,1.54369,1.28296,1.45375,1.65960,0.63532,1.41915,0.47953,1.32638,1.32568,1.45938,1.41227,1.33839,0.90197,1.18984,1.22923,1.47980,0.84020,0.84543,2.19500,1.76905,1.33527,0.00016,0.01547
78.97232,1.67917,0.40909,0.68168,1.28945,1.87225,1.53225,1.55641,1.55641,1.28632,1.46480,1.67047,0.63890,1.43120,0.48399,1.32961,1.33086,1.46667,1.41832,1.34111,0.90399,1.19565,1.23417,1.48343,0.84246,0.84832,2.19500,1.77800,1.33750,0.00015,0.01536
79.87836,1.70635,0.41430,0.68901,1.29258,1.89672,1.55672,1.56927,1.56927,1.28964,1.47587,1.68133,0.64247,1.44330,0.48847,1.33279,1.33603,1.47390,1.42435,1.34382,0.90599,1.20143,1.23908,1.48702,0.84470,0.85118,2.19500,1.78722,1.33972,0.00015,0.01525
80.79479,1.72510,0.41917,0.69568,1.29479,1.91391,1.57947,1.57772,1.57772,1.29292,1.48696,1.69215,0.64602,1.45543,0.49295,1.33590,1.34120,1.48108,1.43037,1.34652,0.90796,1.20717,1.24395,1.49057,0.84692,0.85402,2.19500,1.79673,1.34192,0.00014,0.01514
81.72174,1.74271,0.42404,0.70231,1.29687,1.93013,1.60218,1.58555,1.58555,1.29617,1.49808,1.70295,0.64957,1.46761,0.49745,1.33896,1.34637,1.48821,1.43637,1.34920,0.90991,1.21288,1.24877,1.49408,0.84911,0.85682,2.19500,1.80657,1.34411,0.00014,0.01503
82.65932,1.76053,0.42896,0.70901,1.29898,1.94654,1.62515,1.59347,1.59347,1.29938,1.50922,1.71372,0.65311,1.47983,0.50195,1.34196,1.35154,1.49528,1.44235,1.35186,0.91184,1.21855,1.25356,1.49755,0.85127,0.85961,2.19500,1.79294,1.34630,0.00013,0.01492
83.60766,1.77855,0.43394,0.71579,1.30112,1.96313,1.64839,1.60148,1.60148,1.30255,1.52039,1.72446,0.65664,1.49209,0.50647,1.34491,1.35670,1.50230,1.44832,1.35451,0.91375,1.22418,1.25830,1.50098,0.85341,0.86236,2.19500,1.60598,1.34848,0.00013,0.01482
84.56689,1.79677,0.43898,0.72265,1.30328,1.97992,1.67189,1.60959,1.60959,1.30569,1.53157,1.73518,0.66016,1.50439,0.51099,1.34780,1.36187,1.50927,1.45427,1.35715,0.91563,1.22978,1.26301,1.50438,0.85553,0.86509,2.19500,1.42798,1.35065,0.00012,0.01471
85.53711,1.81521,0.44407,0.72959,1.30546,1.99690,1.69566,1.61779,1.61779,1.30879,1.54278,1.74587,0.66367,1.51673,0.51553,1.35064,1.36704,1.51618,1.46020,1.35977,0.91750,1.23534,1.26767,1.50773,0.85762,0.86779,2.19500,1.36222,1.35281,0.00012,0.01461
86.51847,1.83385,0.44922,0.73661,1.30767,2.01407,1.71970,1.62608,1.62608,1.31186,1.55400,1.75653,0.66717,1.52911,0.52007,1.35342,1.37221,1.52305,1.46612,1.36237,0.91934,1.24086,1.27230,1.51104,0.85969,0.87046,2.19500,1.35294,1.35496,0.00012,0.01451
87.51108,1.85271,0.45443,0.74370,1.30990,2.03144,1.74402,1.63447,1.63447,1.31489,1.56525,1.76717,0.67066,1.54153,0.52463,1.35615,1.37738,1.52986,1.47203,1.36496,0.92116,1.24635,1.27688,1.51432,0.86174,0.87311,2.19500,1.35303,1.35711,0.00011,0.01440
88.51509,1.87179,0.45970,0.75088,1.31216,2.04901,1.76862,1.64295,1.64295,1.31789,1.57652,1.77778,0.67415,1.55398,0.52919,1.35883,1.38255,1.53662,1.47792,1.36753,0.92296,1.25180,1.28143,1.51756,0.86376,0.87573,2.19500,1.35323,1.35926,0.00011,0.01430
89.53061,1.89108,0.46504,0.75814,1.31444,2.06679,1.79350,1.65153,1.65153,1.32086,1.58780,1.78836,0.67762,1.56647,0.53376,1.36146,1.38773,1.54332,1.48380,1.37009,0.92475,1.25722,1.28593,1.52077,0.86576,0.87832,2.19500,1.35354,1.36139,0.00011,0.01420
90.55778,1.91060,0.47043,0.76549,1.31675,2.08476,1.81867,1.66021,1.66021,1.32379,1.59910,1.79892,0.68109,1.57900,0.53834,1.36403,1.39290,1.54997,1.48967,1.37264,0.92651,1.26259,1.29040,1.52393,0.86773,0.88090,2.19500,1.35394,1.36353,0.00010,0.01410
91.59674,1.93034,0.47588,0.77292,1.31909,2.10294,1.84412,1.66899,1.66899,1.32668,1.61042,1.80945,0.68454,1.59156,0.54293,1.36656,1.39809,1.55657,1.49552,1.37517,0.92825,1.26793,1.29482,1.52706,0.86969,0.88344,2.19500,1.35443,1.36566,0.00010,0.01400
92.64762,1.95030,0.48140,0.78043,1.32146,2.12133,1.86987,1.67787,1.67787,1.32955,1.62176,1.81995,0.68799,1.60415,0.54753,1.36904,1.40327,1.56312,1.50137,1.37769,0.92997,1.27324,1.29921,1.53016,0.87162,0.88596,2.19500,1.35502,1.36778,0.00010,0.01390
93.71056,1.97050,0.48698,0.78803,1.32385,2.13993,1.89591,1.68685,1.68685,1.33238,1.63311,1.83043,0.69143,1.61678,0.55213,1.37148,1.40846,1.56962,1.50720,1.38019,0.93167,1.27850,1.30356,1.53322,0.87353,0.88846,2.19500,1.35570,1.36990,0.00009,0.01381
94.78569,1.99093,0.49262,0.79572,1.32627,2.15875,1.92225,1.69594,1.69594,1.33518,1.64448,1.84088,0.69486,1.62945,0.55675,1.37386,1.41366,1.57606,1.51302,1.38268,0.93335,1.28374,1.30787,1.53625,0.87542,0.89093,2.19500,1.35646,1.37202,0.00009,0.01371
95.87315,2.01159,0.49833,0.80349,1.32871,2.17778,1.94889,1.70513,1.70513,1.33795,1.65586,1.85131,0.69828,1.64214,0.56137,1.37620,1.41886,1.58246,1.51883,1.38515,0.93502,1.28893,1.31214,1.53924,0.87728,0.89337,2.19500,1.35730,1.37414,0.00009,0.01361
96.97309,2.03249,0.50411,0.81136,1.33119,2.19703,1.97584,1.71442,1.71442,1.34068,1.66726,1.86170,0.70169,1.65487,0.56600,1.37850,1.42407,1.58880,1.52463,1.38761,0.93666,1.29408,1.31638,1.54220,0.87913,0.89579,2.19500,1.35822,1.37625,0.00008,0.01352
98.08565,2.05363,0.50995,0.81931,1.33369,2.21650,2.00310,1.72382,1.72382,1.34339,1.67866,1.87208,0.70509,1.66763,0.57064,1.38075,1.42929,1.59509,1.53042,1.39006,0.93829,1.29920,1.32057,1.54512,0.88096,0.89819,2.19500,1.35922,1.37837,0.00008,0.01342
99.21098,2.07501,0.51586,0.82736,1.33622,2.23619,2.03067,1.73333,1.73333,1.34606,1.69009,1.88242,0.70848,1.68042,0.57529,1.38296,1.43451,1.60133,1.53621,1.39249,0.93989,1.30429,1.32473,1.54801,0.88276,0.90057,2.19500,1.36029,1.38047,0.00008,0.01333
100.34921,2.09573,0.52196,0.83514,1.33831,2.25363,2.05747,1.74140,1.74140,1.34871,1.70152,1.89274,0.71187,1.69324,0.57994,1.38512,1.43974,1.60751,1.54198,1.39491,0.94148,1.30933,1.32885,1.55087,0.88454,0.90292,2.19500,1.36142,1.38258,0.00007,0.01324
101.50051,2.11461,0.52840,0.84221,1.33935,2.26561,2.08211,1.74600,1.74600,1.35132,1.71296,1.90304,0.71524,1.70609,0.58460,1.38724,1.44498,1.61365,1.54775,1.39731,0.94305,1.31434,1.33293,1.55370,0.88631,0.90524,2.19500,1.36263,1.38469,0.00007,0.01314
102.66501,2.13371,0.53492,0.84936,1.34040,2.27772,2.10703,1.75066,1.75066,1.35391,1.72442,1.91331,0.71861,1.71897,0.58927,1.38932,1.45023,1.61973,1.55351,1.39970,0.94461,1.31931,1.33698,1.55649,0.88805,0.90755,2.19500,1.36389,1.38679,0.00007,0.01305
103.84287,2.15302,0.54152,0.85660,1.34146,2.28997,2.13224,1.75537,1.75537,1.35646,1.73588,1.92355,0.72197,1.73187,0.59394,1.39136,1.45549,1.62577,1.55927,1.40208,0.94614,1.32425,1.34099,1.55925,0.88977,0.90983,2.19500,1.36522,1.38889,0.00007,0.01296
105.03425,2.17256,0.54819,0.86391,1.34253,2.30236,2.15773,1.76014,1.76014,1.35899,1.74735,1.93377,0.72531,1.74480,0.59862,1.39336,1.46076,1.63175,1.56502,1.40444,0.94766,1.32914,1.34496,1.56198,0.89148,0.91208,2.19500,1.36660,1.39100,0.00007,0.01287
106.23930,2.19232,0.55494,0.87131,1.34362,2.31489,2.18352,1.76496,1.76496,1.36149,1.75884,1.94396,0.72865,1.75776,0.60331,1.39532,1.46604,1.63769,1.57076,1.40679,0.94916,1.33400,1.34889,1.56468,0.89316,0.91432,2.19500,1.36804,1.39310,0.00006,0.01278
107.45817,2.21231,0.56177,0.87879,1.34471,2.32756,2.20960,1.76983,1.76983,1.36396,1.77032,1.95413,0.73199,1.77074,0.60801,1.39724,1.47133,1.64357,1.57650,1.40913,0.95065,1.33883,1.35279,1.56735,0.89483,0.91653,2.19500,1.36953,1.39520,0.00006,0.01270
108.69102,2.23253,0.56867,0.88636,1.34582,2.34039,2.23599,1.77476,1.77476,1.36640,1.78182,1.96427,0.73531,1.78375,0.61271,1.39912,1.47663,1.64940,1.58223,1.41145,0.95211,1.34362,1.35665,1.56999,0.89647,0.91872,2.19500,1.37108,1.39729,0.00006,0.01261
109.93802,2.25298,0.57565,0.89402,1.34694,2.35336,2.26267,1.77975,1.77975,1.36881,1.79332,1.97438,0.73862,1.79678,0.61742,1.40097,1.48195,1.65519,1.58796,1.41376,0.95357,1.34837,1.36048,1.57260,0.89810,0.92089,2.19500,1.37267,1.39939,0.00006,0.01252
111.19933,2.27367,0.58272,0.90176,1.34808,2.36647,2.28967,1.78480,1.78480,1.37120,1.80483,1.98447,0.74193,1.80983,0.62213,1.40278,1.48728,1.66092,1.59369,1.41606,0.95500,1.35308,1.36427,1.57518,0.89971,0.92303,2.19500,1.37430,1.40149,0.00006,0.01244
112.47510,2.29459,0.58986,0.90960,1.34923,2.37974,2.31697,1.78990,1.78990,1.37356,1.81634,1.99454,0.74522,1.82291,0.62685,1.40455,1.49263,1.66661,1.59942,1.41834,0.95642,1.35776,1.36803,1.57773,0.90130,0.92515,2.19500,1.37598,1.40358,0.00005,0.01235
113.76552,2.31575,0.59709,0.91752,1.35039,2.39316,2.34458,1.79506,1.79506,1.37589,1.82786,2.00458,0.74851,1.83601,0.63158,1.40629,1.49799,1.67225,1.60514,1.42061,0.95782,1.36240,1.37175,1.58025,0.90288,0.92726,2.19500,1.37770,1.40568,0.00005,0.01226
115.07073,2.33716,0.60440,0.92553,1.35156,2.40674,2.37251,1.80028,1.80028,1.37820,1.83938,2.01459,0.75179,1.84912,0.63631,1.40799,1.50336,1.67783,1.61086,1.42287,0.95920,1.36700,1.37544,1.58274,0.90443,0.92934,2.19500,1.37947,1.40777,0.00005,0.01218
116.39093,2.35881,0.61179,0.93364,1.35275,2.42047,2.40077,1.80556,1.80556,1.38048,1.85090,2.02458,0.75506,1.86226,0.64105,1.40966,1.50875,1.68337,1.61659,1.42512,0.96057,1.37157,1.37909,1.58521,0.90597,0.93140,2.19500,1.38126,1.40987,0.00005,0.01210
117.72627,2.38071,0.61927,0.94184,1.35395,2.43435,2.42934,1.81091,1.81091,1.38273,1.86242,2.03455,0.75832,1.87542,0.64579,1.41129,1.51416,1.68886,1.62231,1.42735,0.96193,1.37610,1.38270,1.58764,0.90749,0.93343,2.19500,1.38310,1.41196,0.00005,0.01201
119.07693,2.40286,0.62683,0.95013,1.35517,2.44840,2.45825,1.81631,1.81631,1.38496,1.87395,2.04449,0.76158,1.88859,0.65054,1.41290,1.51958,1.69431,1.62803,1.42957,0.96327,1.38060,1.38629,1.59005,0.90899,0.93545,2.19500,1.38497,1.41405,0.00004,0.01193
120.44308,2.42527,0.63448,0.95852,1.35640,2.46261,2.48748,1.82177,1.82177,1.38716,1.88547,2.05440,0.76482,1.90178,0.65529,1.41447,1.52502,1.69970,1.63375,1.43178,0.96459,1.38506,1.38984,1.59243,0.91048,0.93745,2.19500,1.38687,1.41614,0.00004,0.01185
121.82491,2.44793,0.64222,0.96700,1.35764,2.47698,2.51705,1.82730,1.82730,1.38934,1.89700,2.06429,0.76806,1.91499,0.66005,1.41601,1.53048,1.70505,1.63948,1.43397,0.96590,1.38948,1.39335,1.59479,0.91195,0.93942,2.19500,1.38880,1.41823,0.00004,0.01177
123.22259,2.47085,0.65005,0.97559,1.35890,2.49151,2.54696,1.83289,1.83289,1.39149,1.90852,2.07416,0.77129,1.92821,0.66482,1.41751,1.53596,1.71035,1.64520,1.43615,0.96720,1.39387,1.39683,1.59712,0.91340,0.94138,2.19500,1.39076,1.42032,0.00004,0.01169
124.63631,2.49404,0.65796,0.98427,1.36017,2.50622,2.57722,1.83855,1.83855,1.39362,1.92004,2.08400,0.77451,1.94145,0.66959,1.41899,1.54146,1.71560,1.65093,1.43832,0.96848,1.39822,1.40028,1.59942,0.91484,0.94332,2.19500,1.39275,1.42240,0.00004,0.01161
126.06625,2.51749,0.66597,0.99305,1.36146,2.52109,2.60782,1.84426,1.84426,1.39573,1.93156,2.09381,0.77772,1.95471,0.67436,1.42044,1.54698,1.72081,1.65667,1.44048,0.96974,1.40254,1.40369,1.60169,0.91626,0.94523,2.19500,1.39476,1.42449,0.00004,0.01153
127.51259,2.54121,0.67407,1.00193,1.36276,2.53613,2.63877,1.85005,1.85005,1.39781,1.94307,2.10360,0.78092,1.96797,0.67914,1.42186,1.55252,1.72597,1.66240,1.44262,0.97099,1.40682,1.40708,1.60394,0.91766,0.94713,2.19500,1.39680,1.42657,0.00004,0.01145
128.97553,2.56520,0.68226,1.01091,1.36408,2.55135,2.67008,1.85590,1.85590,1.39987,1.95458,2.11337,0.78411,1.98125,0.68392,1.42325,1.55808,1.73108,1.66814,1.44476,0.97223,1.41107,1.41043,1.60616,0.91905,0.94901,2.19500,1.39885,1.42866,0.00004,0.01138
130.45525,2.58947,0.69055,1.02000,1.36541,2.56673,2.70174,1.86182,1.86182,1.40190,1.96609,2.12311,0.78730,1.99454,0.68871,1.42461,1.56367,1.73615,1.67389,1.44688,0.97345,1.41528,1.41374,1.60836,0.92042,0.95086,2.19500,1.40093,1.43074,0.00003,0.01130
131.95194,2.61401,0.69893,1.02918,1.36676,2.58230,2.73377,1.86781,1.86781,1.40391,1.97759,2.13283,0.79048,2.00784,0.69351,1.42594,1.56927,1.74117,1.67964,1.44899,0.97466,1.41946,1.41703,1.61054,0.92178,0.95270,2.19500,1.40303,1.43282,0.00003,0.01122
133.46581,2.63884,0.70741,1.03848,1.36812,2.59804,2.76617,1.87386,1.87386,1.40590,1.98909,2.14252,0.79365,2.02115,0.69830,1.42725,1.57490,1.74614,1.68540,1.45108,0.97585,1.42360,1.42028,1.61269,0.92312,0.95452,2.19500,1.40515,1.43489,0.00003,0.01115
134.99705,2.66395,0.71598,1.04788,1.36950,2.61397,2.79894,1.87999,1.87999,1.40787,2.00057,2.15219,0.79681,2.03447,0.70310,1.42852,1.58056,1.75107,1.69117,1.45317,0.97703,1.42771,1.42350,1.61481,0.92444,0.95632,2.19500,1.40729,1.43697,0.00003,0.01107
136.54586,2.68935,0.72466,1.05739,1.37089,2.63008,2.83208,1.88618,1.88618,1.40981,2.01205,2.16184,0.79996,2.04779,0.70791,1.42978,1.58624,1.75596,1.69695,1.45524,0.97820,1.43178,1.42669,1.61691,0.92575,0.95810,2.19500,1.40944,1.43904,0.00003,0.01100
138.11243,2.71504,0.73343,1.06701,1.37230,2.64637,2.86561,1.89245,1.89245,1.41173,2.02353,2.17146,0.80311,2.06113,0.71272,1.43100,1.59194,1.76080,1.70273,1.45730,0.97936,1.43581,1.42985,1.61899,0.92705,0.95986,2.19500,1.41160,1.44112,0.00003,0.01092
139.69698,2.74103,0.74230,1.07674,1.37373,2.66285,2.89952,1.89879,1.89879,1.41363,2.03499,2.18105,0.80624,2.07447,0.71753,1.43221,1.59767,1.76560,1.70852,1.45935,0.98050,1.43982,1.43298,1.62104,0.92833,0.96161,2.19500,1.41378,1.44318,0.00003,0.01085
141.29970,2.76731,0.75128,1.08658,1.37517,2.67952,2.93381,1.90520,1.90520,1.41551,2.04644,2.19062,0.80937,2.08781,0.72235,1.43338,1.60343,1.77035,1.71432,1.46139,0.98163,1.44379,1.43608,1.62307,0.92960,0.96334,2.19500,1.41598,1.44525,0.00003,0.01078
142.92082,2.79390,0.76036,1.09653,1.37663,2.69638,2.96851,1.91168,1.91168,1.41736,2.05788,2.20017,0.81249,2.10116,0.72717,1.43454,1.60922,1.77506,1.72014,1.46342,0.98274,1.44772,1.43915,1.62508,0.93085,0.96504,2.19500,1.41818,1.44732,0.00003,0.01070
144.56053,2.82079,0.76954,1.10660,1.37810,2.71343,3.00360,1.91824,1.91824,1.41920,2.06931,2.20970,0.81560,2.11451,0.73199,1.43567,1.61503,1.77972,1.72596,1.46543,0.98385,1.45162,1.44218,1.62706,0.93209,0.96674,2.19500,1.42039,1.44938,0.00003,0.01063
146.21906,2.84799,0.77883,1.11679,1.37960,2.73068,3.03909,1.92488,1.92488,1.42101,2.08073,2.21920,0.81870,2.12787,0.73681,1.43677,1.62088,1.78434,1.73179,1.46743,0.98494,1.45549,1.44519,1.62902,0.93331,0.96841,2.19500,1.42262,1.45144,0.00002,0.01056
147.89661,2.87550,0.78822,1.12709,1.38111,2.74812,3.07499,1.93159,1.93159,1.42281,2.09214,2.22867,0.82180,2.14123,0.74164,1.43786,1.62675,1.78892,1.73764,1.46942,0.98602,1.45932,1.44817,1.63096,0.93452,0.97006,2.19500,1.42485,1.45349,0.00002,0.01049
149.59341,2.90333,0.79772,1.13750,1.38263,2.76577,3.11130,1.93837,1.93837,1.42458,2.10353,2.23813,0.82489,2.15459,0.74648,1.43892,1.63265,1.79346,1.74350,1.47141,0.98708,1.46312,1.45112,1.63288,0.93572,0.97170,2.19500,1.42709,1.45554,0.00002,0.01042
151.30968,2.91995,0.80786,1.14760,1.38392,2.77655,3.13153,1.94196,1.94196,1.42634,2.11491,2.24756,0.82797,2.16795,0.75131,1.43996,1.63859,1.79795,1.74938,1.47337,0.98814,1.46689,1.45403,1.63478,0.93690,0.97332,2.19500,1.42933,1.45759,0.00002,0.01035
153.04563,2.93315,0.81827,1.15766,1.38513,2.78523,3.14680,1.94457,1.94457,1.42807,2.12627,2.25696,0.83104,2.18131,0.75615,1.44097,1.64455,1.80240,1.75526,1.47533,0.98918,1.47063,1.45692,1.63665,0.93807,0.97493,2.19500,1.43158,1.45964,0.00002,0.01028
154.80151,2.94649,0.82881,1.16785,1.38636,2.79401,3.16225,1.94720,1.94720,1.42978,2.13762,2.26634,0.83410,2.19466,0.76099,1.44197,1.65055,1.80681,1.76117,1.47728,0.99021,1.47433,1.45978,1.63850,0.93923,0.97651,2.19500,1.43384,1.46168,0.00002,0.01021
156.57753,2.95999,0.83947,1.17815,1.38760,2.80289,3.17788,1.94987,1.94987,1.43148,2.14895,2.27570,0.83716,2.20802,0.76583,1.44295,1.65659,1.81118,1.76709,1.47921,0.99123,1.47800,1.46262,1.64033,0.94037,0.97808,2.19500,1.43610,1.46372,0.00002,0.01014
158.37392,2.97364,0.85024,1.18857,1.38886,2.81187,3.19369,1.95256,1.95256,1.43316,2.16026,2.28504,0.84020,2.22137,0.77068,1.44390,1.66265,1.81551,1.77302,1.48114,0.99223,1.48163,1.46542,1.64215,0.94150,0.97964,2.19500,1.43836,1.46575,0.00002,0.01008
160.19093,2.98745,0.86115,1.19911,1.39013,2.82095,3.20968,1.95529,1.95529,1.43481,2.17156,2.29435,0.84324,2.23472,0.77552,1.44484,1.66876,1.81979,1.77897,1.48305,0.99323,1.48524,1.46820,1.64394,0.94262,0.98118,2.19500,1.44063,1.46778,0.00002,0.01001
162.02878,3.00142,0.87217,1.20977,1.39142,2.83014,3.22585,1.95804,1.95804,1.43645,2.18284,2.30364,0.84627,2.24806,0.78037,1.44575,1.67489,1.82404,1.78495,1.48496,0.99421,1.48881,1.47094,1.64571,0.94372,0.98270,2.19500,1.44289,1.46981,0.00002,0.00994
163.88772,3.01555,0.88333,1.22055,1.39272,2.83944,3.24221,1.96083,1.96083,1.43807,2.19410,2.31290,0.84930,2.26140,0.78522,1.44665,1.68107,1.82824,1.79093,1.48685,0.99519,1.49235,1.47367,1.64746,0.94481,0.98420,2.19500,1.44516,1.47183,0.00002,0.00988
165.76798,3.02984,0.89461,1.23145,1.39404,2.84884,3.25876,1.96365,1.96365,1.43967,2.20534,2.32214,0.85231,2.27473,0.79008,1.44753,1.68728,1.83240,1.79694,1.48873,0.99615,1.49586,1.47636,1.64919,0.94589,0.98569,2.19500,1.44743,1.47384,0.00002,0.00981
167.66982,3.04429,0.90602,1.24248,1.39537,2.85835,3.27549,1.96650,1.96650,1.44125,2.21656,2.33136,0.85532,2.28805,0.79493,1.44839,1.69353,1.83653,1.80297,1.49060,0.99710,1.49933,1.47902,1.65090,0.94696,0.98717,2.19500,1.44970,1.47586,0.00002,0.00975
169.59347,3.05891,0.91756,1.25364,1.39672,2.86797,3.29242,1.96939,1.96939,1.44282,2.22776,2.34056,0.85832,2.30136,0.79979,1.44923,1.69982,1.84061,1.80902,1.49246,0.99804,1.50278,1.48166,1.65259,0.94802,0.98862,2.19500,1.45197,1.47786,0.00002,0.00968
171.53920,3.07370,0.92924,1.26493,1.39808,2.87770,3.30954,1.97231,1.97231,1.44436,2.23893,2.34973,0.86131,2.31467,0.80464,1.45005,1.70614,1.84466,1.81509,1.49431,0.99897,1.50619,1.48428,1.65426,0.94906,0.99007,2.19500,1.45423,1.47986,0.00002,0.00962
173.50725,3.08866,0.94104,1.27634,1.39946,2.88754,3.32686,1.97526,1.97526,1.44589,2.25009,2.35888,0.86429,2.32796,0.80950,1.45086,1.71251,1.84867,1.82118,1.49615,0.99989,1.50957,1.48686,1.65591,0.95009,0.99149,2.19500,1.45649,1.48186,0.00001,0.00955
175.49787,3.10378,0.95299,1.28789,1.40085,2.89749,3.34438,1.97825,1.97825,1.44741,2.26122,2.36801,0.86727,2.34125,0.81436,1.45165,1.71892,1.85263,1.82729,1.49798,1.00080,1.51293,1.48942,1.65755,0.95111,0.99291,2.19500,1.45875,1.48385,0.00001,0.00949
177.51134,3.11909,0.96507,1.29957,1.40226,2.90756,3.36210,1.98127,1.98127,1.44890,2.27233,2.37711,0.87024,2.35452,0.81922,1.45242,1.72537,1.85656,1.83343,1.49980,1.00170,1.51625,1.49196,1.65916,0.95212,0.99430,2.19500,1.46101,1.48584,0.00001,0.00943
179.54790,3.13456,0.97729,1.31138,1.40368,2.91774,3.38002,1.98432,1.98432,1.45038,2.28341,2.38619,0.87320,2.36778,0.82408,1.45318,1.73187,1.86045,1.83959,1.50160,1.00258,1.51954,1.49446,1.66076,0.95312,0.99568,2.19500,1.46327,1.48782,0.00001,0.00937
181.60784,3.15022,0.98965,1.32333,1.40513,2.92804,3.39815,1.98741,1.98741,1.45184,2.29447,2.39525,0.87615,2.38102,0.82895,1.45392,1.73840,1.86431,1.84578,1.50340,1.00346,1.52280,1.49695,1.66234,0.95410,0.99705,2.19500,1.46552,1.48979,0.00001,0.00931
183.69140,3.16605,1.00215,1.33541,1.40658,2.93846,3.41648,1.99054,1.99054,1.45328,2.30550,2.40429,0.87909,2.39425,0.83381,1.45465,1.74498,1.86812,1.85199,1.50519,1.00433,1.52603,1.49940,1.66390,0.95507,0.99841,2.19500,1.46776,1.49176,0.00001,0.00924
185.79887,3.18207,1.01479,1.34763,1.40806,2.94899,3.43503,1.99370,1.99370,1.45471,2.31651,2.41330,0.88203,2.40747,0.83867,1.45536,1.75161,1.87190,1.85823,1.50696,1.00519,1.52923,1.50184,1.66545,0.95604,0.99974,2.19500,1.47000,1.49372,0.00001,0.00918
187.93052,3.19827,1.02758,1.36000,1.40955,2.95965,3.45379,1.99690,1.99690,1.45612,2.32749,2.42229,0.88496,2.42067,0.84353,1.45605,1.75828,1.87564,1.86450,1.50873,1.00604,1.53240,1.50424,1.66697,0.95699,1.00107,2.19500,1.47223,1.49568,0.00001,0.00912
190.08662,3.21466,1.04052,1.37250,1.41106,2.97043,3.47276,2.00013,2.00013,1.45752,2.33845,2.43126,0.88788,2.43385,0.84840,1.45673,1.76500,1.87935,1.87079,1.51049,1.00688,1.53554,1.50663,1.66848,0.95793,1.00238,2.19500,1.47446,1.49762,0.00001,0.00906
192.26746,3.23123,1.05360,1.38515,1.41259,2.98134,3.49195,2.00340,2.00340,1.45890,2.34937,2.44020,0.89080,2.44701,0.85326,1.45740,1.77177,1.88302,1.87712,1.51224,1.00770,1.53866,1.50899,1.66997,0.95886,1.00368,2.19500,1.47668,1.49957,0.00001,0.00900
194.47332,3.24800,1.06684,1.39795,1.41413,2.99237,3.51137,2.00671,2.00671,1.46026,2.36027,2.44912,0.89370,2.46016,0.85812,1.45805,1.77858,1.88665,1.88347,1.51397,1.00852,1.54174,1.51132,1.67145,0.95978,1.00496,2.19500,1.47890,1.50150,0.00001,0.00894
196.70449,3.26495,1.08023,1.41089,1.41569,3.00352,3.53100,2.01006,2.01006,1.46161,2.37114,2.45802,0.89660,2.47329,0.86299,1.45869,1.78545,1.89025,1.88985,1.51570,1.00934,1.54479,1.51363,1.67291,0.96069,1.00623,2.19500,1.48110,1.50343,0.00001,0.00889
198.96126,3.28211,1.09377,1.42398,1.41727,3.01481,3.55086,2.01344,2.01344,1.46295,2.38197,2.46690,0.89949,2.48640,0.86785,1.45931,1.79236,1.89381,1.89627,1.51742,1.01014,1.54782,1.51592,1.67435,0.96159,1.00748,2.19500,1.48330,1.50535,0.00001,0.00883
201.24392,3.29585,1.10672,1.43585,1.41865,3.02162,3.56771,2.01568,2.01568,1.46427,2.39278,2.47576,0.90238,2.49948,0.87271,1.45992,1.79933,1.89734,1.90271,1.51912,1.01093,1.55082,1.51818,1.67577,0.96248,1.00872,2.19500,1.48549,1.50727,0.00001,0.00877
203.55277,3.30670,1.11918,1.44670,1.41985,3.02462,3.58203,2.01695,2.01695,1.46557,2.40356,2.48459,0.90525,2.51255,0.87757,1.46052,1.80635,1.90083,1.90919,1.52082,1.01171,1.55379,1.52042,1.67718,0.96336,1.00995,2.19500,1.48768,1.50917,0.00001,0.00871
205.88810,3.31767,1.13180,1.45767,1.42106,3.02765,3.59651,2.01824,2.01824,1.46686,2.41430,2.49340,0.90812,2.52559,0.88243,1.46111,1.81342,1.90429,1.91570,1.52251,1.01249,1.55673,1.52263,1.67857,0.96423,1.01117,2.19500,1.48985,1.51107,0.00001,0.00866
208.25023,3.32878,1.14455,1.46878,1.42229,3.03073,3.61115,2.01954,2.01954,1.46813,2.42502,2.50219,0.91098,2.53861,0.88729,1.46168,1.82054,1.90771,1.92225,1.52419,1.01325,1.55964,1.52483,1.67995,0.96509,1.01237,2.19500,1.49202,1.51297,0.00001,0.00860
210.63946,3.34001,1.15745,1.48001,1.42353,3.03383,3.62596,2.02085,2.02085,1.46939,2.43570,2.51096,0.91384,2.55160,0.89215,1.46224,1.82772,1.91110,1.92883,1.52586,1.01401,1.56253,1.52700,1.68131,0.96594,1.01356,2.19500,1.49418,1.51485,0.00001,0.00854
213.05610,3.35136,1.17050,1.49136,1.42479,3.03697,3.64095,2.02218,2.02218,1.47064,2.44635,2.51970,0.91668,2.56457,0.89700,1.46279,1.83495,1.91445,1.93544,1.52752,1.01476,1.56538,1.52915,1.68266,0.96678,1.01473,2.19500,1.49632,1.51673,0.00001,0.00849
215.50047,3.36285,1.18370,1.50285,1.42606,3.04015,3.65610,2.02353,2.02353,1.47187,2.45696,2.52843,0.91952,2.57751,0.90186,1.46333,1.84224,1.91777,1.94210,1.52917,1.01550,1.56822,1.53127,1.68399,0.96761,1.01590,2.19500,1.49846,1.51860,0.00001,0.00843
217.97288,3.37447,1.19705,1.51447,1.42735,3.04336,3.67143,2.02489,2.02489,1.47309,2.46754,2.53713,0.92235,2.59043,0.90671,1.46385,1.84959,1.92106,1.94879,1.53081,1.01623,1.57102,1.53338,1.68531,0.96843,1.01705,2.19500,1.50059,1.52046,0.00001,0.00838
220.47366,3.38623,1.21056,1.52623,1.42865,3.04662,3.68694,2.02626,2.02626,1.47429,2.47809,2.54581,0.92518,2.60332,0.91156,1.46437,1.85700,1.92432,1.95552,1.53244,1.01695,1.57380,1.53546,1.68661,0.96924,1.01819,2.19500,1.50270,1.52231,0.00001,0.00832
223.00313,3.39811,1.22422,1.53811,1.42996,3.04990,3.70262,2.02765,2.02765,1.47548,2.48860,2.55447,0.92799,2.61618,0.91641,1.46487,1.86447,1.92754,1.96228,1.53406,1.01767,1.57655,1.53752,1.68789,0.97005,1.01932,2.19500,1.50481,1.52416,0.00001,0.00827
225.56161,3.41014,1.23803,1.55014,1.43129,3.05323,3.71848,2.02906,2.02906,1.47666,2.49907,2.56310,0.93080,2.62902,0.92125,1.46536,1.87199,1.93073,1.96909,1.53567,1.01838,1.57927,1.53956,1.68917,0.97084,1.02043,2.19500,1.50691,1.52599,0.00001,0.00822
228.14945,3.42230,1.25201,1.56230,1.43264,3.05659,3.73453,2.03048,2.03048,1.47782,2.50951,2.57172,0.93360,2.64182,0.92610,1.46585,1.87958,1.93389,1.97594,1.53728,1.01908,1.58197,1.54158,1.69042,0.97162,1.02153,2.19500,1.50899,1.52782,0.00001,0.00816
230.76699,3.43460,1.26614,1.57460,1.43400,3.06000,3.75076,2.03192,2.03192,1.47897,2.51991,2.58031,0.93640,2.65459,0.93094,1.46632,1.88723,1.93701,1.98283,1.53887,1.01977,1.58464,1.54357,1.69167,0.97240,1.02262,2.19500,1.51107,1.52964,0.00001,0.00811
233.41455,3.44705,1.28044,1.58705,1.43538,3.06344,3.76717,2.03338,2.03338,1.48011,2.53028,2.58888,0.93918,2.66734,0.93578,1.46678,1.89494,1.94011,1.98976,1.54046,1.02045,1.58728,1.54555,1.69289,0.97317,1.02370,2.19500,1.51313,1.53145,0.00001,0.00806
236.09248,3.45963,1.29490,1.59963,1.43677,3.06692,3.78377,2.03485,2.03485,1.48123,2.54061,2.59743,0.94196,2.68005,0.94061,1.46723,1.90272,1.94317,1.99674,1.54203,1.02112,1.58990,1.54750,1.69411,0.97392,1.02477,2.19500,1.51518,1.53326,0.00001,0.00801
238.80114,3.47237,1.30953,1.61237,1.43818,3.07044,3.80057,2.03634,2.03634,1.48234,2.55090,2.60596,0.94474,2.69273,0.94544,1.46767,1.91056,1.94620,2.00376,1.54360,1.02179,1.59250,1.54944,1.69531,0.97467,1.02582,2.19500,1.51722,1.53505,0.00001,0.00795
241.54088,3.48524,1.32432,1.62524,1.43960,3.07400,3.81755,2.03785,2.03785,1.48344,2.56115,2.61447,0.94750,2.70537,0.95027,1.46811,1.91847,1.94920,2.01082,1.54516,1.02245,1.59507,1.55135,1.69650,0.97541,1.02687,2.19500,1.51925,1.53683,0.00001,0.00790
244.31205,3.49827,1.33929,1.63827,1.44104,3.07761,3.83473,2.03937,2.03937,1.48453,2.57136,2.62295,0.95026,2.71799,0.95510,1.46853,1.92644,1.95218,2.01793,1.54671,1.02311,1.59761,1.55325,1.69767,0.97615,1.02790,2.19500,1.52127,1.53861,0.00001,0.00785
247.11501,3.51144,1.35442,1.65144,1.44250,3.08125,3.85211,2.04091,2.04091,1.48560,2.58153,2.63142,0.95301,2.73056,0.95992,1.46894,1.93449,1.95512,2.02509,1.54825,1.02375,1.60013,1.55512,1.69883,0.97687,1.02892,2.19500,1.52327,1.54038,0.00001,0.00780
249.95013,3.52477,1.36973,1.66477,1.44397,3.08494,3.86969,2.04247,2.04247,1.48666,2.59167,2.63986,0.95575,2.74311,0.96474,1.46935,1.94260,1.95803,2.03229,1.54978,1.02439,1.60262,1.55697,1.69998,0.97759,1.02993,2.19500,1.52527,1.54214,0.00000,0.00775
252.81778,3.53824,1.38522,1.67824,1.44547,3.08866,3.88747,2.04405,2.04405,1.48771,2.60176,2.64828,0.95849,2.75561,0.96955,1.46975,1.95078,1.96091,2.03955,1.55131,1.02502,1.60509,1.55881,1.70111,0.97830,1.03093,2.19500,1.52725,1.54388,0.00000,0.00770
255.71833,3.55188,1.40088,1.69188,1.44697,3.09243,3.90545,2.04565,2.04565,1.48875,2.61181,2.65669,0.96122,2.76808,0.97436,1.47013,1.95904,1.96376,2.04685,1.55282,1.02564,1.60754,1.56062,1.70224,0.97900,1.03192,2.19500,1.52922,1.54562,0.00000,0.00765
258.65216,3.56567,1.41672,1.70567,1.44850,3.09625,3.92364,2.04726,2.04726,1.48978,2.62182,2.66507,0.96394,2.78052,0.97917,1.47051,1.96736,1.96658,2.05420,1.55433,1.02626,1.60996,1.56242,1.70335,0.97969,1.03290,2.19500,1.53117,1.54735,0.00000,0.00760
261.61964,3.57961,1.43275,1.71961,1.45004,3.10011,3.94204,2.04889,2.04889,1.49079,2.63179,2.67342,0.96666,2.79291,0.98397,1.47088,1.97576,1.96938,2.06161,1.55582,1.02687,1.61236,1.56420,1.70444,0.98037,1.03387,2.19500,1.53311,1.54907,0.00000,0.00755
264.62117,3.59372,1.44895,1.73372,1.45160,3.10401,3.96065,2.05054,2.05054,1.49179,2.64172,2.68176,0.96936,2.80527,0.98877,1.47125,1.98424,1.97214,2.06907,1.55731,1.02747,1.61473,1.56596,1.70553,0.98105,1.03483,2.19500,1.53505,1.55079,0.00000,0.00751
267.65714,3.60799,1.46535,1.74799,1.45318,3.10795,3.97947,2.05221,2.05221,1.49278,2.65161,2.69008,0.97206,2.81759,0.99356,1.47160,1.99279,1.97488,2.07658,1.55879,1.02807,1.61708,1.56770,1.70660,0.98172,1.03577,2.19500,1.53696,1.55249,0.00000,0.00746
270.72794,3.62242,1.48193,1.76242,1.45478,3.11195,3.99851,2.05390,2.05390,1.49376,2.66145,2.69838,0.97476,2.82987,0.99835,1.47195,2.00141,1.97759,2.08414,1.56027,1.02866,1.61941,1.56942,1.70766,0.98238,1.03671,2.19500,1.53887,1.55418,0.00000,0.00741
273.83396,3.63702,1.49870,1.77702,1.45639,3.11598,4.01777,2.05561,2.05561,1.49473,2.67125,2.70665,0.97744,2.84211,1.00313,1.47229,2.01012,1.98027,2.09176,1.56173,1.02924,1.62171,1.57112,1.70870,0.98303,1.03763,2.19500,1.54076,1.55586,0.00000,0.00736
276.97563,3.65179,1.51567,1.79179,1.45803,3.12007,4.03725,2.05734,2.05734,1.49569,2.68101,2.71491,0.98012,2.85431,1.00790,1.47262,2.01890,1.98292,2.09944,1.56319,1.02982,1.62399,1.57281,1.70974,0.98368,1.03855,2.19500,1.54264,1.55753,0.00000,0.00732
280.15334,3.66672,1.53283,1.80672,1.45968,3.12420,4.05695,2.05908,2.05908,1.49664,2.69072,2.72314,0.98280,2.86647,1.01267,1.47295,2.02776,1.98555,2.10717,1.56463,1.03038,1.62625,1.57447,1.71076,0.98432,1.03946,2.19500,1.54451,1.55920,0.00000,0.00727
283.36750,3.68183,1.55018,1.82183,1.46135,3.12838,4.07688,2.06085,2.06085,1.49758,2.70039,2.73135,0.98546,2.87858,1.01744,1.47327,2.03671,1.98814,2.11496,1.56607,1.03095,1.62849,1.57612,1.71178,0.98495,1.04035,2.19500,1.54636,1.56085,0.00000,0.00722
286.61854,3.69711,1.56774,1.83711,1.46304,3.13260,4.09703,2.06264,2.06264,1.49850,2.71002,2.73955,0.98812,2.89065,1.02220,1.47358,2.04573,1.99072,2.12281,1.56750,1.03150,1.63070,1.57776,1.71278,0.98557,1.04124,2.19500,1.54820,1.56249,0.00000,0.00718
289.90688,3.71256,1.58550,1.85256,1.46475,3.13688,4.11742,2.06445,2.06445,1.49942,2.71960,2.74772,0.99077,2.90268,1.02695,1.47389,2.05484,1.99326,2.13072,1.56892,1.03205,1.63289,1.57937,1.71377,0.98619,1.04212,2.19500,1.55003,1.56413,0.00000,0.00713
293.23295,3.72819,1.60346,1.86819,1.46648,3.14120,4.13804,2.06628,2.06628,1.50032,2.72914,2.75587,0.99342,2.91467,1.03170,1.47418,2.06404,1.99578,2.13869,1.57034,1.03260,1.63506,1.58097,1.71474,0.98680,1.04298,2.19500,1.55184,1.56575,0.00000,0.00709
296.59718,3.74401,1.62162,1.88401,1.46823,3.14558,4.15890,2.06813,2.06813,1.50122,2.73863,2.76400,0.99605,2.92661,1.03644,1.47448,2.07332,1.99827,2.14673,1.57175,1.03314,1.63721,1.58255,1.71571,0.98740,1.04384,2.19500,1.55364,1.56736,0.00000,0.00704
300.00000,3.76000,1.64000,1.90000,1.47000,3.15000,4.18000,2.07000,2.07000,1.50210,2.74807,2.77211,0.99868,2.93851,1.04117,1.47476,2.08268,2.00074,2.15482,1.57314,1.03367,1.63933,1.58411,1.71667,0.98800,1.04469,2.19500,1.55543,1.56897,0.00000,0.00700
