Repository: XuBoKai1999/thermal-simulation

# Thermal Simulation

小型、case-driven 的 3D FEniCSx 熱傳模擬專案。`lib/` 提供 mesh、model、solve、
analysis 與 LAMMPS-like dump I/O；每個 `test/<name>/main.py` 則像 LAMMPS infile，
明確串接一次模擬。所有 Python simulation 必須依 `AGENTS.md` 經 WSL2 執行。

## 已驗證案例

| 案例 | 功能 |
|---|---|
| `01_steady_bar` | 單一 constant-$k$ region 的穩態解析驗證 |
| `02_transient_bar` | Early transient Backward Euler `dt × dx` 收斂與解析解 profiles 比較 |
| `03_temperature_dependent_bar` | 案例本地 $k(T)$ 與 SNES/Newton nonlinear solve |
| `04_contact_resistance_bar` | steady multi-region 與 mesh-resolved thin-layer contact resistance |
| `05_steady_nonlinear_contact_bar` | 1D P1 nonlinear $k(T)$、零厚度接觸跳躍、解析解及 mesh convergence |

執行範例：

```powershell
.\scripts\wsl-run.ps1 "python3 test/04_contact_resistance_bar/main.py"
```

使用說明見 [`manual/README.md`](manual/README.md)，架構、施工狀態與 dump 規格分別見
[`arch.md`](arch.md)、[`steps.md`](steps.md)、[`dump-format.md`](dump-format.md)。

# NIST Cryogenic Materials Database

Source-preserving mirror of the official NIST Cryogenic Materials Database. Original
`source.html` snapshots are authoritative and contain only one injected `<base>` tag for
working links. Metadata records both the official response checksum and snapshot checksum; generated CSV files
are derived caches restricted to each NIST equation range. No external densities or
extrapolated values are included.

## Ingestion summary

- Index URL: https://trc.nist.gov/cryogenics/materials/materialproperties.htm
- Index entries discovered: 43
- General material pages downloaded: 42
- Failed downloads: 0
- Fully normalized: 38
- Partially normalized: 1
- Manual required: 3
- Derived CSV files: 129
- Worst validated interpolation metric: 0.098745%

## Property series counts

- linear_expansion: 37
- specific_heat: 29
- thermal_conductivity: 52
- thermal_expansion_coefficient: 2
- youngs_modulus: 12

## Manual-required or failed pages

- Kevlar-49 Fiber: manual_required — k-1-1-1: equation is image-only; coefficients preserved but not evaluated
- Kevlar-49 Composite: manual_required — k-1-1-1: equation is image-only; coefficients preserved but not evaluated
- Silicon: manual_required — alpha-1-1-1: equation is image-only; coefficients preserved but not evaluated

## Solver integration

The database exists, but `case.yaml` external material references are not implemented.
Select and review a series explicitly before copying it into a case-local solver input.

File: materials/nist/stainless-steel-304/material.yaml
id: nist.stainless-steel-304
name: Stainless Steel 304
source:
  organization: NIST
  url: https://trc.nist.gov/cryogenics/materials/304Stainless/304Stainless_rev.htm
  retrieved: '2026-09-10'
  sha256: ac5bcaefd177e3015e1233cf239e0b1e409ebe918c468e5f96e08e74d5dd764e
  official_content_sha256: 14d4f8372762db4e40281c95dafcfc8dfb74691b1cf5cfda1e0313fdbdabe655
  page_title: cryogenic material properties 304 Stainless
  revision: null
identity:
  uns: S30400
  grade: null
normalization_status: fully_normalized
normalization_notes: []
equation_assets: []
series:
- id: k-1-1-1
  property: thermal_conductivity
  symbol: k
  unit: W/(m-K)
  conditions: {}
  representation:
    family: log10_poly
    coefficients:
    - -1.4087
    - 1.3982
    - 0.2543
    - -0.626
    - 0.2334
    - 0.4256
    - -0.4658
    - 0.165
    - -0.0199
  data_range_K:
  - 4.0
  - 300.0
  equation_range_K:
  - 1.0
  - 300.0
  source_fit_error: '2'
  derived_table: k-1-1-1.csv
  derived_validation:
    method: dense quarter-point maximum relative error
    max_relative_interpolation_error: 0.0007573673758043842
    max_normalized_absolute_interpolation_error: null
    target: 0.001
    sample_count: 65
- id: cp-1-1-2
  property: specific_heat
  symbol: cp
  unit: J/(kg-K)
  conditions: {}
  representation:
    family: log10_poly
    coefficients:
    - 22.0061
    - -127.5528
    - 303.647
    - -381.0098
    - 274.0328
    - -112.9212
    - 24.7593
    - -2.239153
    - 0.0
  data_range_K:
  - 4.0
  - 300.0
  equation_range_K:
  - 4.0
  - 300.0
  source_fit_error: '5'
  derived_table: cp-1-1-2.csv
  derived_validation:
    method: dense quarter-point maximum relative error
    max_relative_interpolation_error: 0.0003068494186726113
    max_normalized_absolute_interpolation_error: null
    target: 0.001
    sample_count: 257
- id: E-3-1-1
  property: youngs_modulus
  symbol: E
  unit: 'units: GPa'
  conditions:
    source_label: Young's Modulus
  representation:
    family: ordinary_poly
    coefficients:
    - 209.8145
    - 0.1217019
    - -0.01146999
    - 0.000360543
    - -3.0179e-06
  data_range_K:
  - 5.0
  - 65.0
  equation_range_K:
  - 5.0
  - 57.0
  source_fit_error: '1'
  derived_table: E-3-1-1.csv
  derived_validation:
    method: dense quarter-point maximum relative error
    max_relative_interpolation_error: 4.022613548214242e-05
    max_normalized_absolute_interpolation_error: null
    target: 0.001
    sample_count: 65
- id: E-3-1-2
  property: youngs_modulus
  symbol: E
  unit: 'units: GPa'
  conditions:
    source_label: Young's Modulus
  representation:
    family: ordinary_poly
    coefficients:
    - 210.0593
    - 0.1534883
    - -0.00161739
    - 5.11706e-06
    - -6.1546e-09
  data_range_K:
  - 48.0
  - 293.0
  equation_range_K:
  - 57.0
  - 293.0
  source_fit_error: '1'
  derived_table: E-3-1-2.csv
  derived_validation:
    method: dense quarter-point maximum relative error
    max_relative_interpolation_error: 1.8283094240508288e-05
    max_normalized_absolute_interpolation_error: null
    target: 0.001
    sample_count: 65
- id: delta_l_over_l-3-1-3
  property: linear_expansion
  symbol: delta_l_over_l
  unit: '[(L-L 293 )/L 293 ] x 10 5 unitless, eg. m/m'
  conditions: {}
  representation:
    family: ordinary_poly_low_constant
    coefficients:
    - -295.54
    - -0.39811
    - 0.0092683
    - -2.0261e-05
    - 1.7127e-08
    low_temperature_K: 23.0
    low_temperature_constant: -300.04
  data_range_K:
  - 4.0
  - 300.0
  equation_range_K:
  - 4.0
  - 300.0
  source_fit_error: '5'
  derived_table: delta_l_over_l-3-1-3.csv
  derived_validation:
    method: dense quarter-point maximum absolute error normalized by peak magnitude
    max_relative_interpolation_error: null
    max_normalized_absolute_interpolation_error: 0.00021099613532182777
    target: 0.001
    sample_count: 65

File: materials/nist/stainless-steel-310/material.yaml
id: nist.stainless-steel-310
name: Stainless Steel 310
source:
  organization: NIST
  url: https://trc.nist.gov/cryogenics/materials/310%20Stainless/310Stainless_rev.htm
  retrieved: '2026-09-10'
  sha256: 0e7286bbc6d5ac464cc355b98c022240176b2b597390353b41f25ebe96327269
  official_content_sha256: 8543e319936bba421e0f92bb170d9377f7e06b4ba5c45c84cf16ea5667a5a5ea
  page_title: cryogenic material properties 310 Stainless
  revision: null
identity:
  uns: S31000
  grade: null
normalization_status: fully_normalized
normalization_notes: []
equation_assets: []
series:
- id: k-1-1-1
  property: thermal_conductivity
  symbol: k
  unit: W/(m-K)
  conditions: {}
  representation:
    family: log10_poly
    coefficients:
    - -0.81907
    - -2.1967
    - 9.1059
    - -13.078
    - 10.853
    - -5.1269
    - 1.2583
    - -0.12395
    - 0.0
  data_range_K:
  - 4.0
  - 300.0
  equation_range_K:
  - 1.0
  - 300.0
  source_fit_error: '2'
  derived_table: k-1-1-1.csv
  derived_validation:
    method: dense quarter-point maximum relative error
    max_relative_interpolation_error: 0.0008881144365267848
    max_normalized_absolute_interpolation_error: null
    target: 0.001
    sample_count: 257
- id: cp-1-1-2
  property: specific_heat
  symbol: cp
  unit: J/(kg-K)
  conditions: {}
  representation:
    family: log10_poly
    coefficients:
    - 20.694
    - -171.007
    - 600.6256
    - -1162.748
    - 1361.931
    - -986.2934
    - 430.093
    - -102.85
    - 10.275
  data_range_K:
  - 4.0
  - 300.0
  equation_range_K:
  - 4.0
  - 47.0
  source_fit_error: '2.5'
  derived_table: cp-1-1-2.csv
  derived_validation:
    method: dense quarter-point maximum relative error
    max_relative_interpolation_error: 0.0003391295178151311
    max_normalized_absolute_interpolation_error: null
    target: 0.001
    sample_count: 129
- id: cp-1-1-3
  property: specific_heat
  symbol: cp
  unit: J/(kg-K)
  conditions: {}
  representation:
    family: log10_poly
    coefficients:
    - -2755.63
    - 9704.831
    - -14618.36
    - 12202.74
    - -6092.339
    - 1818.555
    - -300.458
    - 21.1942
    - 0.0
  data_range_K:
  - 4.0
  - 300.0
  equation_range_K:
  - 47.0
  - 300.0
  source_fit_error: '2.5'
  derived_table: cp-1-1-3.csv
  derived_validation:
    method: dense quarter-point maximum relative error
    max_relative_interpolation_error: 0.00016472061277512527
    max_normalized_absolute_interpolation_error: null
    target: 0.001
    sample_count: 65
- id: E-3-1-1
  property: youngs_modulus
  symbol: E
  unit: GPa
  conditions:
    source_label: Young's Modulus
  representation:
    family: ordinary_poly
    coefficients:
    - 206.6588
    - 0.006375129
    - -0.00043452
    - 1.12993e-06
    - -1.1916e-09
  data_range_K:
  - 5.0
  - 295.0
  equation_range_K:
  - 8.0
  - 290.0
  source_fit_error: '1'
  derived_table: E-3-1-1.csv
  derived_validation:
    method: dense quarter-point maximum relative error
    max_relative_interpolation_error: 1.5427782612573054e-05
    max_normalized_absolute_interpolation_error: null
    target: 0.001
    sample_count: 65
- id: delta_l_over_l-3-1-2
  property: linear_expansion
  symbol: delta_l_over_l
  unit: '[(L-L 293 )/L 293 ] x 10 5 unitless, eg. m/m'
  conditions: {}
  representation:
    family: ordinary_poly_low_constant
    coefficients:
    - -295.54
    - -0.39811
    - 0.0092683
    - -2.0261e-05
    - 1.7127e-08
    low_temperature_K: 23.0
    low_temperature_constant: -300.04
  data_range_K:
  - 4.0
  - 300.0
  equation_range_K:
  - 4.0
  - 300.0
  source_fit_error: '5'
  derived_table: delta_l_over_l-3-1-2.csv
  derived_validation:
    method: dense quarter-point maximum absolute error normalized by peak magnitude
    max_relative_interpolation_error: null
    max_normalized_absolute_interpolation_error: 0.00021099613532182777
    target: 0.001
    sample_count: 65

File: materials/nist/stainless-steel-316/material.yaml
id: nist.stainless-steel-316
name: Stainless Steel 316
source:
  organization: NIST
  url: https://trc.nist.gov/cryogenics/materials/316Stainless/316Stainless_rev.htm
  retrieved: '2026-09-10'
  sha256: 9b2b85811ed77ca54395e23b6af9b91b2be10ac28c100556b3f6fb3ae66bb2b2
  official_content_sha256: ef29a79464fb0bc3c919478149b646005a4e12100672a662941f04a21041537a
  page_title: cryogenic material properties 316 Stainless
  revision: null
identity:
  uns: null
  grade: null
normalization_status: fully_normalized
normalization_notes: []
equation_assets: []
series:
- id: k-1-1-1
  property: thermal_conductivity
  symbol: k
  unit: W/(m-K)
  conditions: {}
  representation:
    family: log10_poly
    coefficients:
    - -1.4087
    - 1.3982
    - 0.2543
    - -0.626
    - 0.2334
    - 0.4256
    - -0.4658
    - 0.165
    - -0.0199
  data_range_K:
  - 4.0
  - 300.0
  equation_range_K:
  - 1.0
  - 300.0
  source_fit_error: '2'
  derived_table: k-1-1-1.csv
  derived_validation:
    method: dense quarter-point maximum relative error
    max_relative_interpolation_error: 0.0007573673758043842
    max_normalized_absolute_interpolation_error: null
    target: 0.001
    sample_count: 65
- id: cp-1-1-2
  property: specific_heat
  symbol: cp
  unit: J/(kg-K)
  conditions:
    source_label: Specific Heat 1
  representation:
    family: log10_poly
    coefficients:
    - 12.2486
    - -80.6422
    - 218.743
    - -308.854
    - 239.5296
    - -89.9982
    - 3.15315
    - 8.44996
    - -1.91368
  data_range_K:
  - 4.0
  - 300.0
  equation_range_K:
  - 4.0
  - 50.0
  source_fit_error: '2'
  derived_table: cp-1-1-2.csv
  derived_validation:
    method: dense quarter-point maximum relative error
    max_relative_interpolation_error: 0.0009094133362912324
    max_normalized_absolute_interpolation_error: null
    target: 0.001
    sample_count: 65
- id: cp-1-1-3
  property: specific_heat
  symbol: cp
  unit: J/(kg-K)
  conditions:
    source_label: Specific Heat 2
  representation:
    family: log10_poly
    coefficients:
    - -1879.464
    - 3643.198
    - 76.70125
    - -6176.028
    - 7437.6247
    - -4305.7217
    - 1382.4627
    - -237.22704
    - 17.05262
  data_range_K:
  - 4.0
  - 300.0
  equation_range_K:
  - 50.0
  - 300.0
  source_fit_error: '2'
  derived_table: cp-1-1-3.csv
  derived_validation:
    method: dense quarter-point maximum relative error
    max_relative_interpolation_error: 0.00019137545169294146
    max_normalized_absolute_interpolation_error: null
    target: 0.001
    sample_count: 65
- id: E-3-1-1
  property: youngs_modulus
  symbol: E
  unit: GPa
  conditions:
    source_label: Young's Modulus
  representation:
    family: ordinary_poly
    coefficients:
    - 208.4729
    - -0.1358965
    - 0.008368629
    - -0.00013817
    - 6.83193e-07
  data_range_K:
  - 5.0
  - 60.0
  equation_range_K:
  - 8.0
  - 50.0
  source_fit_error: '1'
  derived_table: E-3-1-1.csv
  derived_validation:
    method: dense quarter-point maximum relative error
    max_relative_interpolation_error: 4.9974726695295115e-06
    max_normalized_absolute_interpolation_error: null
    target: 0.001
    sample_count: 65
- id: E-3-1-2
  property: youngs_modulus
  symbol: E
  unit: GPa
  conditions:
    source_label: Young's Modulus
  representation:
    family: ordinary_poly
    coefficients:
    - 207.9488
    - 0.07394241
    - -0.00096272
    - 2.84556e-06
    - -3.2408e-09
  data_range_K:
  - 48.0
  - 294.0
  equation_range_K:
  - 50.0
  - 294.0
  source_fit_error: '1'
  derived_table: E-3-1-2.csv
  derived_validation:
    method: dense quarter-point maximum relative error
    max_relative_interpolation_error: 1.0112329295677024e-05
    max_normalized_absolute_interpolation_error: null
    target: 0.001
    sample_count: 65
- id: delta_l_over_l-3-1-3
  property: linear_expansion
  symbol: delta_l_over_l
  unit: '[(L-L 293 )/L 293 ] x 10 5 unitless, eg. m/m'
  conditions: {}
  representation:
    family: ordinary_poly_low_constant
    coefficients:
    - -295.54
    - -0.39811
    - 0.0092683
    - -2.0261e-05
    - 1.7127e-08
    low_temperature_K: 23.0
    low_temperature_constant: -300.04
  data_range_K:
  - 4.0
  - 300.0
  equation_range_K:
  - 4.0
  - 300.0
  source_fit_error: '5'
  derived_table: delta_l_over_l-3-1-3.csv
  derived_validation:
    method: dense quarter-point maximum absolute error normalized by peak magnitude
    max_relative_interpolation_error: null
    max_normalized_absolute_interpolation_error: 0.00021099613532182777
    target: 0.001
    sample_count: 65
