Repository: XuBoKai1999/thermal-simulation

# Thermal Simulation

小型、case-driven 的 3D FEniCSx 熱傳模擬專案。`lib/` 提供 mesh、model、solve、
analysis 與 LAMMPS-like dump I/O；每個 `test/<name>/main.py` 則像 LAMMPS infile，
明確串接一次模擬。所有 Python simulation 必須依 `AGENTS.md` 經 WSL2 執行。

## 已驗證案例

| 案例 | 功能 |
|---|---|
| `01_steady_bar` | 單一 constant-$k$ region 的穩態解析驗證 |
| `02_transient_bar` | Early transient Backward Euler `dt × dx` 收斂與解析解 profiles 比較 |
| `03_temperature_dependent_bar` | 案例本地 $k(T)$ 與 SNES/Newton nonlinear solve |
| `04_contact_resistance_bar` | steady multi-region 與 mesh-resolved thin-layer contact resistance |
| `05_steady_nonlinear_contact_bar` | 1D P1 nonlinear $k(T)$、零厚度接觸跳躍、解析解及 mesh convergence |

執行範例：

```powershell
.\scripts\wsl-run.ps1 "python3 test/04_contact_resistance_bar/main.py"
```

使用說明見 [`manual/README.md`](manual/README.md)，架構、施工狀態與 dump 規格分別見
[`arch.md`](arch.md)、[`steps.md`](steps.md)、[`dump-format.md`](dump-format.md)。

# NIST Cryogenic Materials Database

Source-preserving mirror of the official NIST Cryogenic Materials Database. Original
`source.html` snapshots are authoritative and contain only one injected `<base>` tag for
working links. Metadata records both the official response checksum and snapshot checksum; generated CSV files
are derived caches restricted to each NIST equation range. No external densities or
extrapolated values are included.

## Ingestion summary

- Index URL: https://trc.nist.gov/cryogenics/materials/materialproperties.htm
- Index entries discovered: 43
- General material pages downloaded: 42
- Failed downloads: 0
- Fully normalized: 38
- Partially normalized: 1
- Manual required: 3
- Derived CSV files: 129
- Worst validated interpolation metric: 0.098745%

## Property series counts

- linear_expansion: 37
- specific_heat: 29
- thermal_conductivity: 52
- thermal_expansion_coefficient: 2
- youngs_modulus: 12

## Manual-required or failed pages

- Kevlar-49 Fiber: manual_required — k-1-1-1: equation is image-only; coefficients preserved but not evaluated
- Kevlar-49 Composite: manual_required — k-1-1-1: equation is image-only; coefficients preserved but not evaluated
- Silicon: manual_required — alpha-1-1-1: equation is image-only; coefficients preserved but not evaluated

## Solver integration

The database exists, but `case.yaml` external material references are not implemented.
Select and review a series explicitly before copying it into a case-local solver input.

File: materials/nist/stainless-steel-310/E-3-1-1.csv
temperature_K,value_GPa
8,206.682565395
8.46163279706,206.682311159
8.94990369904,206.681853796
9.4663498338,206.681160038
10.0125970278,206.680192285
10.5903649242,206.678908101
11.201472397,206.677259647
11.8478432762,206.675193058
12.5315124051,206.672647748
13.2546320454,206.669555651
14.0194786536,206.665840368
14.8284600466,206.661416244
15.6841229825,206.656187337
16.5891611778,206.650046292
17.5464237872,206.642873097
18.5589243736,206.634533725
19.6298503948,206.624878642
20.7625732377,206.61374118
21.9606588325,206.600935756
23.2278788778,206.586255936
24.5682227148,206.569472331
25.9859098861,206.550330315
27.4854034193,206.528547555
29.0714238766,206.503811356
30.7489642165,206.4757758
32.5233055112,206.444058686
34.4000335728,206.408238263
36.3850565375,206.367849767
38.4846234651,206.322381755
40.7053440119,206.271272259
43.0542092383,206.213904767
45.5386136178,206.149604065
48.1663783152,206.077631963
50.9457758084,205.99718295
53.8855559316,205.907379845
56.9949734198,205.807269487
60.2838170446,205.695818567
63.7624404296,205.571909693
67.441794645,205.434337801
71.3334626826,205.281807047
75.4496959204,205.112928341
79.8034526911,204.926217671
84.4084390762,204.720095429
89.2791520546,204.492886901
94.4309251399,204.242824138
99.8799766526,203.968049377
105.643460777,203.666620161
111.739521563,203.336516247
118.187350048,202.975648291
125.007244671,202.581868152
132.220675172,202.152980418
139.850350186,201.686754433
147.920288726,201.180935657
156.455895805,200.633254538
165.484042405,200.041430189
175.033150075,199.40316501
185.133280406,198.716124765
195.816229664,197.977896525
207.11562889,197.185914056
219.067049775,196.337336534
231.708116642,195.428861578
245.078624891,194.456447259
259.220666279,193.414909433
274.178761433,192.297349998
290,191.094357784

File: materials/nist/stainless-steel-310/cp-1-1-2.csv
temperature_K,value_J/(kg-K)
4,2.16436508993
4.07774122816,2.20423087724
4.15699338095,2.24511364049
4.23778582367,2.28692546053
4.32014849232,2.32959146845
4.40411190473,2.37304927069
4.48970717183,2.41724840108
4.57696600923,2.46214978329
4.66592074893,2.50772519174
4.75660435131,2.55395670356
4.84905041734,2.60083613753
4.94329320105,2.64836447843
5.0393676222,2.69655128751
5.13730927922,2.74541410112
5.23715446242,2.79497782081
5.33894016741,2.84527409865
5.44270410883,2.89634072209
5.54848473431,2.94822100276
5.65632123872,3.00096317334
5.76625357871,3.05461979675
5.87832248748,3.10924719119
5.9925694899,3.16490487442
6.10903691789,3.22165503018
6.2277679261,3.27956199925
6.34880650792,3.3386917971
6.47219751173,3.39911166001
6.59798665759,3.46088962093
6.72622055413,3.52409411637
6.85694671581,3.58879362511
6.99021358058,3.6550563399
7.12607052779,3.7229498726
7.26456789649,3.79254099387
7.40575700406,3.86389540817
7.54969016529,3.9370775651
7.69642071171,4.01215050825
7.84600301135,4.08917576277
7.9984924889,4.16821326342
8.15394564628,4.24932132463
8.31242008349,4.33255665463
8.47397452006,4.41797441586
8.6386688167,4.50562833394
8.80656399756,4.5955708578
8.97772227282,4.68785337369
9.1522070617,4.7825264758
9.33008301604,4.87964029643
9.51141604416,4.97924489864
9.69627333535,5.08139073419
9.88472338476,5.1861291698
10.0768360187,5.29351308432
10.2726824208,5.40359753966
10.4723351577,5.51644052774
10.6758682069,5.63210379621
10.8833569834,5.75065375459
11.094878368,5.87216246332
11.3105107357,5.99670870717
11.5303339846,6.12437915495
11.7544295659,6.25526960709
11.9828805135,6.3894863325
12.2157714755,6.52714749668
12.4531887449,6.66838468248
12.6952202918,6.81334450584
12.9419557961,6.96219032882
13.1934866807,7.11510407272
13.4499061452,7.27228813509
13.7113092008,7.43396741494
13.977792705,7.60039145161
14.249455398,7.77183668392
14.5263979388,7.94860883748
14.8087229429,8.13104544999
15.0965350202,8.31951854532
15.3899408135,8.51443746999
15.6890490385,8.7162519069
15.9939705238,8.92545508391
16.3048182517,9.14258719725
16.6217074006,9.36823907152
16.9447553875,9.60305608147
17.2740819111,9.84774236303
17.6098089969,10.1030653431
17.9520610416,10.3698606214
18.30096486,10.6490372388
18.6566497312,10.9415833704
19.019247447,11.2485724817
19.3888923608,11.5711699903
19.765721437,11.910640475
20.149874302,12.2683554757
20.5414932958,12.6458019262
20.9407235251,13.0445912628
21.3477129164,13.466469246
21.7626122715,13.9133265309
22.185575323,14.3872100132
22.6167587913,14.89033497
23.0563224426,15.4250979995
23.5044291485,15.9940907508
23.9612449458,16.6001144089
24.4269390983,17.2461948749
24.9016841597,17.9355985456
25.3856560372,18.6718485516
25.8790340567,19.4587412603
26.3820010294,20.3003627818
26.8947433197,21.2011051369
27.4174509139,22.1656816443
27.9503174907,23.1991409731
28.4935404929,24.3068791609
29.0473212011,25.4946487408
29.6118648073,26.7685639247
30.1873804918,28.1351005737
30.7740815004,29.6010894338
31.3721852232,31.1737008335
31.9819132755,32.860418723
32.6034915797,34.6690015958
33.2371504491,36.6074274649
33.8831246732,38.6838196841
34.5416536047,40.9063500294
35.2129812482,43.2831150893
35.8973563505,45.8219816993
36.5950324931,48.5303969306
37.3062681857,51.4151580331
38.0313269624,54.4821378225
38.770477479,57.7359613537
39.5239936129,61.1796303984
40.2921545641,64.8140933759
41.0752449594,68.6377600587
41.8735549569,72.6459626793
42.6873803543,76.8303681535
43.5170226982,81.1783500376
44.3627893958,85.6723337026
45.2249938288,90.2891339108
46.1039554697,94.9993106499
47,99.7665763463

File: materials/nist/stainless-steel-310/cp-1-1-3.csv
temperature_K,value_J/(kg-K)
47,87.0831810501
48.3811679759,92.2216452623
49.8029237173,97.4866636429
51.2664599587,102.877828504
52.7730044849,108.393615687
54.3238211612,114.031316559
55.9202109934,119.787009522
57.5635132196,125.655569832
59.2551064332,131.630716184
60.9964097399,137.705091883
62.7888839479,143.870377823
64.6340327937,150.117433877
66.5334042032,156.436464522
68.4885915907,162.817204056
70.5012351954,169.249115975
72.5730234574,175.721600785
74.7056944343,182.224206279
76.9010372592,188.746833835
79.1608936416,195.279934988
81.4871594127,201.814692109
83.8817861154,208.343178075
86.3467826419,214.858490035
88.8842169187,221.354853475
91.4962176414,227.827693452
94.1849760611,234.273670906
96.9527478216,240.690683017
99.8018548528,247.077827323
102.734687318,253.435330549
105.753705619,259.764443714
108.86144246,266.067305923
112.060504973,272.346779931
115.353576906,278.606263246
118.74342087,284.849479046
122.232880663,291.080251165
125.82488365,297.302268762
129.522443221,303.518845987
133.328661322,309.732682287
137.246731052,315.945630162
141.279939344,322.158477087
145.431669724,328.370749426
149.705405147,334.580546163
154.104730922,340.784412138
158.633337715,346.977260084
163.29502465,353.152352336
168.093702495,359.301354197
173.033396938,365.414469951
178.118251972,371.480675588
183.352533367,377.488060089
188.740632247,383.424288481
194.287068779,389.277199476
199.996495961,395.035548736
205.873703525,400.689909776
211.923621959,406.23374087
218.151326639,411.664627651
224.562042092,416.985710021
231.161146371,422.207301368
237.954175576,427.348712985
244.946828492,432.440299867
252.144971371,437.525754899
259.554642855,442.664693614
267.18205904,447.93559551
275.033618693,453.439200887
283.115908617,459.30251403
291.43570918,465.683630614
300,472.777704985

File: materials/nist/stainless-steel-310/delta_l_over_l-3-1-2.csv
temperature_K,"value_[(L-L 293 )/L 293 ] x 10 5 unitless, eg. m/m"
4,-300.04
4.27915308593,-300.04
4.5777877832,-300.04
4.8972636798,-300.04
5.23903524701,-300.04
5.60465846113,-300.04
5.99579788738,-300.04
6.4142342581,-300.04
6.86187257985,-300.04
7.34075080633,-300.04
7.85304911648,-300.04
8.40109984019,-300.04
8.98739807658,-300.04
9.61461305347,-300.04
10.2856002794,-300.04
11.0034145441,-300.04
11.7713238255,-300.04
12.5928241684,-300.04
13.4716556002,-300.04
14.4118191585,-300.04
15.4175951065,-300.04
16.4935624194,-300.04
17.6446196312,-300.04
18.8760071362,-300.04
20.1933310467,-300.04
21.602588716,-300.04
23.110196042,-300.035566226
24.7230166774,-300.017213055
26.4483932771,-299.952502146
28.2941809274,-299.832319358
30.2687829073,-299.646201999
32.3811889463,-299.382170883
34.6410161514,-299.026546014
37.058552791,-298.563745312
39.6448051339,-297.976066013
42.4115475574,-297.243448744
45.3713761523,-296.343224738
48.5377660688,-295.249847272
51.9251328643,-293.934609182
55.5488981334,-292.3653493
59.4255597168,-290.506151852
63.5727668113,-288.317044336
68.0094003204,-285.753701159
72.7556588133,-282.76716234
77.8331504824,-279.303579014
83.2649915186,-275.304000084
89.0759113517,-270.704217308
95.2923652356,-265.434689133
101.942654691,-259.420566543
109.057056352,-252.581846765
116.667959808,-244.833682377
124.81001506,-236.08687341
133.520290275,-226.248567376
142.838440541,-215.223185211
152.806888407,-202.91357759
163.47101702,-189.222392826
174.879376735,-174.053600161
187.083906155,-157.3140545
200.140168588,-138.914902047
214.107605008,-118.772499225
229.049804673,-96.8083337671
245.034794624,-72.9471752446
262.135349394,-47.1123132675
280.429322322,-19.2162253979
300,10.8557

File: materials/nist/stainless-steel-310/k-1-1-1.csv
temperature_K,value_W/(m-K)
1,0.151680586753
1.02253046212,0.144715484072
1.04556854596,0.138591118751
1.06912568847,0.133205901528
1.09321358429,0.128473527489
1.11784419154,0.124320437162
1.14302973775,0.120683741845
1.16878272595,0.117509521381
1.19511594088,0.114751421967
1.22204245531,0.112369496671
1.24957563655,0.110329243071
1.27772915309,0.108600801588
1.30651698137,0.107158285332
1.33595341272,0.105979217963
1.36605306048,0.105044060582
1.39683086721,0.104335812258
1.42830211214,0.103839671683
1.46048241877,0.103542749696
1.49338776258,0.103433824334
1.52703447899,0.103503131488
1.56143927147,0.103742185512
1.59661921982,0.104143625073
1.63259178866,0.104701080347
1.66937483611,0.105409058326
1.70698662261,0.106262843524
1.74544582005,0.107258411827
1.78477152097,0.108392355579
1.82498324811,0.10966181833
1.86610096404,0.111064437871
1.90814508112,0.112598296454
1.95113647158,0.114261877202
1.99509647794,0.116054025926
2.04004692355,0.117973917624
2.08601012348,0.120021027097
2.13300889554,0.122195103155
2.18106657165,0.124496145993
2.23020700942,0.126924387368
2.28045460395,0.129480273245
2.33183430002,0.132164448647
2.38437160437,0.134977744477
2.43809259848,0.137921166088
2.4930239514,0.14099588344
2.54919293309,0.144203222684
2.6066274279,0.147544659027
2.66535594841,0.151021810781
2.72540764964,0.154636434465
2.78681234344,0.158390420889
2.84960051336,0.162285792125
2.91380332978,0.166324699301
2.97945266531,0.170509421145
3.04658111071,0.174842363225
3.11522199101,0.17932605783
3.18540938206,0.183963164443
3.25717812747,0.188756470764
3.33056385588,0.193708894238
3.40560299866,0.198823484051
3.482332808,0.204103423563
3.56079137541,0.209552033142
3.64101765059,0.215172773358
3.72305146084,0.220969248528
3.80693353073,0.226945210565
3.89270550242,0.233104563108
3.98040995627,0.239451365914
4.070090432,0.245989839481
4.16179145029,0.252724369872
4.25555853489,0.259659513732
4.35143823525,0.266800003451
4.44947814956,0.274150752476
4.54972694844,0.281716860731
4.65223439909,0.28950362012
4.75705138998,0.297516520114
4.8642299561,0.305761253371
4.97382330485,0.314243721383
5.08588584239,0.322970040126
5.20047320069,0.331946545691
5.31764226513,0.341179799862
5.43745120273,0.350676595636
5.55995949106,0.360443962645
5.68522794774,0.370489172472
5.81331876064,0.380819743818
5.94429551874,0.391443447508
6.07822324373,0.402368311315
6.21516842226,0.41360262455
6.35519903894,0.425154942423
6.49838461013,0.437034090125
6.6447962184,0.449249166603
6.79450654787,0.461809548008
6.94758992025,0.474724890774
7.10412233174,0.488005134298
7.26418149081,0.501660503192
7.42784685669,0.515701509054
7.5951996789,0.530138951747
7.76632303753,0.544983920124
7.94130188451,0.560247792169
8.12022308577,0.575942234515
8.30317546438,0.592079201289
8.49024984462,0.608670932244
8.6815390971,0.625729950135
8.87713818484,0.643269057282
9.07714421041,0.661301331287
9.28165646416,0.67984011984
9.4907764735,0.698899034576
9.70460805329,0.718491943927
9.92325735739,0.738632964917
10.1468329313,0.75933645385
10.3754457663,0.780616995841
10.6092093541,0.80248939313
10.8482397435,0.824968652142
11.0926555981,0.848069969222
11.3425782548,0.87180871502
11.5981317845,0.896200417456
11.8594430533,0.921260743235
12.1266417857,0.947005477851
12.399860629,0.973450504064
12.6792352192,1.00061177879
12.9649042479,1.02850530837
13.2570095319,1.05714712222
13.555696083,1.0865532448
13.86111218,1.11673966589
14.1734094429,1.14772230922
14.4927429074,1.1795169993
14.8192711024,1.2121394267
15.1531561286,1.24560511147
15.4945637387,1.27992936507
15.84366342,1.31512725051
16.2006284785,1.35121354102
16.5656361247,1.38820267706
16.9388675618,1.42610872197
17.3205080757,1.46494531613
17.7107471267,1.50472562979
18.1097784439,1.54546231479
18.5178001211,1.58716745505
18.9350147152,1.62985251619
19.3616293469,1.67352829426
19.7978558034,1.71820486384
20.2439106435,1.76389152563
20.7000153054,1.81059675377
21.166396216,1.85832814296
21.6432849041,1.90709235586
22.1309181147,1.95689507069
22.6295379269,2.00774092955
23.1393918738,2.0596334875
23.6607330658,2.11257516285
24.1938203158,2.16656718887
24.7389182679,2.22160956715
25.2962975287,2.27770102306
25.8662348019,2.33483896355
26.4490130252,2.39301943751
27.0449215111,2.45223709927
27.6542560907,2.5124851753
28.2773192599,2.57375543458
28.9144203302,2.636038163
29.565875582,2.69932214204
30.2320084218,2.76359463202
30.9131495422,2.82884136036
31.6096370869,2.89504651508
32.3218168178,2.96219274376
33.0500422871,3.0302611584
33.7946750128,3.09923134629
34.5560846579,3.16908138714
35.3346492141,3.2397878768
36.1307551896,3.31132595759
36.9447978007,3.38366935552
37.7771811679,3.45679042445
38.6283185171,3.53066019729
39.498632384,3.60524844436
40.3885548246,3.68052373885
41.298527629,3.75645352934
42.2290025412,3.83300421943
43.1804414831,3.91014125425
44.1533167841,3.98782921383
45.1481114152,4.06603191294
46.1653192291,4.14471250745
47.205445205,4.22383360669
48.2690056999,4.30335739161
49.3565287042,4.38324573834
50.4685541044,4.46346034683
51.6056339507,4.54396287402
52.7683327314,4.62471507116
53.9572276529,4.70567892476
55.1729089264,4.78681680058
56.4159800608,4.86809159022
57.6870581623,4.94946685955
58.9867742408,5.03090699863
60.3157735232,5.11237737218
61.6747157736,5.1938444703
63.0642756209,5.27527605853
64.4851428936,5.35664132678
65.9380229626,5.43791103643
67.423637091,5.51905766498
68.9427227922,5.60005554753
70.4960341962,5.68088101468
72.084342424,5.76151252607
73.7084359702,5.84193079906
75.3691210945,5.92211893202
77.067222222,6.00206252168
78.8035823527,6.08174977409
80.5790634795,6.1611716087
82.3945470165,6.24032175516
84.2509342367,6.31919684248
86.1491467187,6.39779648022
88.0901268052,6.47612333131
90.07483807,6.55418317646
92.1042657967,6.63198496967
94.179417468,6.7095408849
96.3013232654,6.78686635361
98.4710365809,6.86398009313
100.68963454,6.94090412573
102.958218537,7.01766378846
105.277914779,7.09428773355
107.64987485,7.1708079196
110.075276277,7.24725959336
112.555323119,7.32368126228
115.091246562,7.40011465778
117.684305533,7.47660468933
120.33578732,7.55319938925
123.047008218,7.62994984839
125.819314175,7.70691014256
128.654081466,7.78413724967
131.552717375,7.86169095751
134.51666089,7.93963376211
137.547383422,8.01803075626
140.646389533,8.09694950824
143.815217685,8.1764599301
147.055440998,8.25663413532
150.368668041,8.33754628521
153.756543619,8.41927242342
157.220749601,8.50189029791
160.763005743,8.58547916937
164.385070554,8.67011960529
168.088742158,8.75589325833
171.875859196,8.84288262784
175.74830173,8.93117080302
179.707992184,9.02084118606
183.756896294,9.11197719353
187.897024085,9.20466193388
192.130430867,9.29897785897
196.459218261,9.3950063872
200.885535236,9.49282749559
205.411579177,9.59251927796
210.03959698,9.69415746632
214.771886163,9.79781491207
219.610796007,9.90356102362
224.558728727,10.0114611568
229.618140658,10.1215759543
234.791543477,10.2339606299
240.081505452,10.3486641935
245.490652716,10.4657286133
251.021670566,10.5851879089
256.677304805,10.7070671741
262.460363097,10.8313815216
268.373716365,10.9581349482
274.420300215,11.0873191149
280.603116393,11.2189120388
286.925234276,11.3528766934
293.389792397,11.4891595146
300,11.6276888099
