Repository: XuBoKai1999/thermal-simulation

# Thermal Simulation

小型、case-driven 的 3D FEniCSx 熱傳模擬專案。`lib/` 提供 mesh、model、solve、
analysis 與 LAMMPS-like dump I/O；每個 `test/<name>/main.py` 則像 LAMMPS infile，
明確串接一次模擬。所有 Python simulation 必須依 `AGENTS.md` 經 WSL2 執行。

## 已驗證案例

| 案例 | 功能 |
|---|---|
| `01_steady_bar` | 單一 constant-$k$ region 的穩態解析驗證 |
| `02_transient_bar` | Early transient Backward Euler `dt × dx` 收斂與解析解 profiles 比較 |
| `03_temperature_dependent_bar` | 案例本地 $k(T)$ 與 SNES/Newton nonlinear solve |
| `04_contact_resistance_bar` | steady multi-region 與 mesh-resolved thin-layer contact resistance |
| `05_steady_nonlinear_contact_bar` | 1D P1 nonlinear $k(T)$、零厚度接觸跳躍、解析解及 mesh convergence |

執行範例：

```powershell
.\scripts\wsl-run.ps1 "python3 test/04_contact_resistance_bar/main.py"
```

使用說明見 [`manual/README.md`](manual/README.md)，架構、施工狀態與 dump 規格分別見
[`arch.md`](arch.md)、[`steps.md`](steps.md)、[`dump-format.md`](dump-format.md)。

# NIST Cryogenic Materials Database

Source-preserving mirror of the official NIST Cryogenic Materials Database. Original
`source.html` snapshots are authoritative and contain only one injected `<base>` tag for
working links. Metadata records both the official response checksum and snapshot checksum; generated CSV files
are derived caches restricted to each NIST equation range. No external densities or
extrapolated values are included.

## Ingestion summary

- Index URL: https://trc.nist.gov/cryogenics/materials/materialproperties.htm
- Index entries discovered: 43
- General material pages downloaded: 42
- Failed downloads: 0
- Fully normalized: 38
- Partially normalized: 1
- Manual required: 3
- Derived CSV files: 129
- Worst validated interpolation metric: 0.098745%

## Property series counts

- linear_expansion: 37
- specific_heat: 29
- thermal_conductivity: 52
- thermal_expansion_coefficient: 2
- youngs_modulus: 12

## Manual-required or failed pages

- Kevlar-49 Fiber: manual_required — k-1-1-1: equation is image-only; coefficients preserved but not evaluated
- Kevlar-49 Composite: manual_required — k-1-1-1: equation is image-only; coefficients preserved but not evaluated
- Silicon: manual_required — alpha-1-1-1: equation is image-only; coefficients preserved but not evaluated

## Solver integration

The database exists, but `case.yaml` external material references are not implemented.
Select and review a series explicitly before copying it into a case-local solver input.

File: materials/nist/stainless-steel-316/E-3-1-1.csv
temperature_K,value_GPa
8,207.853375575
8.23238385492,207.847357048
8.47151799184,207.841753781
8.71759849284,207.836602732
8.97082713576,207.831942577
9.23141155971,207.827813731
9.49956543529,207.824258361
9.77550863978,207.821320394
10.0594674375,207.81904552
10.3516746652,207.817481181
10.6523699231,207.816676552
10.9617997714,207.816682508
11.2802179324,207.817551587
11.6078854983,207.819337921
11.9450711458,207.82209717
12.2920513558,207.825886426
12.6491106407,207.830764098
13.0165417772,207.836789781
13.3946460467,207.844024093
13.7837334821,207.852528496
14.1841231223,207.862365071
14.5961432736,207.87359628
15.0201317787,207.886284681
15.4564362942,207.900492609
15.9054145753,207.916281816
16.3674347695,207.933713069
16.8428757178,207.952845692
17.3321272662,207.973737071
17.8355905847,207.996442092
18.3536784966,208.021012522
18.8868158167,208.047496334
19.4354397001,208.075936962
20,208.10637248
20.5809596373,208.138834718
21.1787949796,208.173348293
21.7939962321,208.209929561
22.4270678394,208.248585487
23.0785288993,208.289312427
23.7489135882,208.332094824
24.4387715994,208.376903812
25.1486685937,208.423695733
25.8791866629,208.472410568
26.6309248078,208.522970277
27.4044994286,208.575277066
28.200544831,208.629211572
29.0197137459,208.684630989
29.8626778645,208.741367142
30.7301283895,208.799224519
31.6227766017,208.857978296
32.5413544429,208.917372368
33.4866151166,208.977117422
34.4593337053,209.036889092
35.4603078058,209.096326248
36.4903581839,209.155029466
37.5503294466,209.21255975
38.6410907354,209.268437597
39.7635364384,209.322142488
40.9185869237,209.373112926
42.1071892946,209.420747154
43.3303181656,209.46440471
44.5889764619,209.503408997
45.8841962415,209.537051089
47.2170395418,209.564595018
48.5885992501,209.58528483
50,209.59835375

File: materials/nist/stainless-steel-316/E-3-1-2.csv
temperature_K,value_GPa
50,209.5745605
51.4033620489,209.56975506
52.8461125985,209.562452818
54.3293571755,209.552490013
55.8542323355,209.5396961
57.4219065341,209.523893657
59.0335810222,209.50489832
60.6904907665,209.482518724
62.3939053958,209.456556483
64.1451301741,209.42680618
65.9455070002,209.393055394
67.7964154366,209.355084753
69.699273766,209.312668024
71.6555400788,209.265572233
73.6667133895,209.213557831
75.7343347862,209.156378899
77.8599886109,209.093783404
80.0453036737,209.025513492
82.2919545011,208.951305852
84.6016626185,208.870892117
86.9761978703,208.783999335
89.4173797752,208.690350501
91.9270789209,208.589665144
94.5072183974,208.481659986
97.1597752702,208.36604967
99.886782096,208.242547547
102.69032848,208.110866536
105.572562675,207.970720048
108.535693232,207.821822969
111.581990689,207.6638927
114.71378931,207.496650256
117.933488878,207.319821393
121.24355653,207.133137771
124.646528648,206.936338129
128.145012804,206.729169452
131.741689759,206.511388106
135.439315512,206.282760907
139.240723418,206.043066102
143.148826356,205.792094189
147.166618961,205.529648558
151.29717992,205.255545854
155.543674328,204.969616016
159.909356117,204.671701882
164.39757055,204.361658269
169.011756779,204.039350393
173.755450484,203.704651497
178.632286584,203.357439504
183.646002018,202.997592523
188.800438611,202.62498295
194.099546018,202.239469937
199.54738475,201.840889893
205.148129284,201.429044693
210.906071265,201.00368718
216.825622791,200.564503498
222.911319795,200.111091724
229.167825525,199.642936203
235.599934108,199.159376858
242.212574233,198.659572713
249.010812922,198.142458684
255.999859414,197.606694613
263.185069158,197.050605351
270.571947916,196.472110533
278.16615598,195.868642502
285.973512511,195.237050623
294,194.573489986

File: materials/nist/stainless-steel-316/cp-1-1-2.csv
temperature_K,value_J/(kg-K)
4,1.97739285044
4.1610143188,2.03976393024
4.32851004032,2.11115603761
4.50274806421,2.19069607169
4.68399979228,2.27765679834
4.87254755124,2.37143416788
5.06868503243,2.47153400306
5.27271774936,2.57756499533
5.48496351352,2.68923576162
5.70575292947,2.80635430981
5.93542990977,2.92882871734
6.17435221069,3.05666818941
6.42289198951,3.18998395399
6.68143638411,3.3289896853
6.95038811611,3.47400133228
7.23016611809,3.62543636966
7.52120618617,3.78381259155
7.82396165883,3.94974663657
8.13890412304,4.12395247505
8.46652414883,4.30724010962
8.80733205344,4.50051474755
9.1618586962,4.70477670173
9.53065630543,4.92112227403
9.91429933861,5.15074587464
10.3133853772,5.39494363696
10.7285360575,5.65511880404
11.1603980387,5.93278919067
11.6096440107,6.22959706644
12.0769737411,6.54732186074
12.5631151662,6.88789616028
13.0688255238,7.25342555379
13.5948925336,7.64621297616
14.1421356237,8.06878831597
14.7114072072,8.52394417475
15.3035940097,9.014778804
15.9196184509,9.54474739594
16.560440081,10.117723067
17.2270570757,10.7380690469
17.9205077907,11.4107237725
18.6418723793,12.1413007747
19.3922744749,12.9362054418
20.172882941,13.8027709196
20.9849136923,14.7494155543
21.8296315881,15.7858243587
22.708352403,16.9231569231
23.6224448764,18.1742839185
24.5733328439,19.554053701
25.562497456,21.0795893282
26.5914794847,22.7706142409
27.6618817235,24.6498015266
28.7753714841,26.7431364704
29.9336831936,29.0802742184
31.1386210957,31.6948627448
32.3920620618,34.6247845361
33.6959585136,37.9122467841
35.0523414652,41.6036173963
36.4633236861,45.7488607598
37.9311029922,50.4003712388
39.4579656696,55.6109334911
41.0462900355,61.4304593678
42.6985501429,67.9010694262
44.4173196341,75.0500203474
46.2052757501,82.8799599093
48.0652035001,91.3560717144
50,100.389932062

File: materials/nist/stainless-steel-316/cp-1-1-3.csv
temperature_K,value_J/(kg-K)
50,100.238971099
51.4195909708,106.41467646
52.8794867121,112.652568753
54.3808315496,118.960487046
55.9248022987,125.346092606
57.5126091864,131.816304198
59.1454968006,138.376836163
60.824745065,145.031834884
62.551670243,151.783608364
64.3276259687,158.632443049
66.1540043086,165.57650227
68.0322368526,172.611801011
69.9637958358,179.732251492
71.9501952928,186.929774571
73.9929922445,194.194470872
76.0937879184,201.51484555
78.2542290037,208.878079461
80.4760089421,216.270338399
82.7608692553,223.677111485
85.1106009099,231.083568373
87.5270457213,238.474924575
90.0120977975,245.836803376
92.5677050234,253.155583175
95.1958705882,260.418718739
97.8986545551,267.615026305
100.678175476,274.734922524
103.536612054,281.770610059
106.476204846,288.716202747
109.499258026,295.567786583
112.608141186,302.323414274
115.805291195,308.983032421
119.09321411,315.548343994
122.474487139,322.022608936
125.951760661,328.410388787
129.527760305,334.717241477
133.205289085,340.949374847
136.987229598,347.113267881
140.876546283,353.215269483
144.876287745,359.26118673
148.989589144,365.255873673
153.219674654,371.20283436
157.569859988,377.103854412
162.043554998,382.958676391
166.644266349,388.764736591
171.375600266,394.516981585
176.241265361,400.207785888
181.245075541,405.82699298
186.390952996,411.362103364
191.682931274,416.798636834
197.125158444,422.120693579
202.721900345,427.31174172
208.477543931,432.355657178
214.396600711,437.23804071
220.483710281,441.947832912
226.743643968,446.479248585
233.181308561,450.834047363
239.801750165,455.024157622
246.610158151,459.074676037
253.611869228,463.027270927
260.812371621,466.944039535
268.217309377,470.911902566
275.832486789,475.047673044
283.663872943,479.504018875
291.717606399,484.476667599
300,490.213382369

File: materials/nist/stainless-steel-316/k-1-1-1.csv
temperature_K,value_W/(m-K)
1,0.0390211442114
1.09321358429,0.044234648597
1.19511594088,0.0502085464991
1.30651698137,0.0570362563922
1.42830211214,0.0648197959443
1.56143927147,0.0736705173502
1.70698662261,0.0837100514917
1.86610096404,0.0950715216507
2.04004692355,0.107901087926
2.23020700942,0.122359880698
2.43809259848,0.138626375551
2.66535594841,0.156899253261
2.91380332978,0.177400777302
3.18540938206,0.200380708051
3.482332808,0.226120757798
3.80693353073,0.254939573405
4.16179145029,0.287198213487
4.54972694844,0.323306062956
4.97382330485,0.363727098022
5.43745120273,0.408986377195
5.94429551874,0.459676586106
6.49838461013,0.516464403911
7.10412233174,0.58009638481
7.76632303753,0.651403959119
8.49024984462,0.73130705495
9.28165646416,0.820815727063
10.1468329313,0.921029059901
11.0926555981,1.03313049732
12.1266417857,1.15837865684
13.2570095319,1.29809263148
14.4927429074,1.45363079242
15.84366342,1.6263622101
17.3205080757,1.81763004149
18.9350147152,2.02870661611
20.7000153054,2.2607405152
22.6295379269,2.51469668476
24.7389182679,2.79129153926
27.0449215111,3.0909260522
29.565875582,3.41362091295
32.3218168178,3.75895883538
35.3346492141,4.12603988439
38.6283185171,4.51345607148
42.2290025412,4.91929129868
46.1653192291,5.3411518737
50.4685541044,5.77623122057
55.1729089264,6.22141011206
60.3157735232,6.67339090986
65.9380229626,7.12886119195
72.084342424,7.58467913549
78.8035823527,8.03807050978
86.1491467187,8.48682548874
94.179417468,8.92948298043
102.958218537,9.36549088875
112.555323119,9.79533255333
123.047008218,10.2206122279
134.51666089,10.6440953354
147.055440998,11.0697017365
160.763005743,11.5024516597
175.74830173,11.9483635694
192.130430867,12.4143004488
210.03959698,12.9077551619
229.618140658,13.4365562655
251.021670566,14.0084625083
274.420300215,14.6305972492
300,15.3086538243
