Repository: XuBoKai1999/thermal-simulation

# Thermal Simulation

小型、case-driven 的 3D FEniCSx 熱傳模擬專案。`lib/` 提供 mesh、model、solve、
analysis 與 LAMMPS-like dump I/O；每個 `test/<name>/main.py` 則像 LAMMPS infile，
明確串接一次模擬。所有 Python simulation 必須依 `AGENTS.md` 經 WSL2 執行。

## 已驗證案例

| 案例 | 功能 |
|---|---|
| `01_steady_bar` | 單一 constant-$k$ region 的穩態解析驗證 |
| `02_transient_bar` | Early transient Backward Euler `dt × dx` 收斂與解析解 profiles 比較 |
| `03_temperature_dependent_bar` | 案例本地 $k(T)$ 與 SNES/Newton nonlinear solve |
| `04_contact_resistance_bar` | steady multi-region 與 mesh-resolved thin-layer contact resistance |
| `05_steady_nonlinear_contact_bar` | 1D P1 nonlinear $k(T)$、零厚度接觸跳躍、解析解及 mesh convergence |

執行範例：

```powershell
.\scripts\wsl-run.ps1 "python3 test/04_contact_resistance_bar/main.py"
```

使用說明見 [`manual/README.md`](manual/README.md)，架構、施工狀態與 dump 規格分別見
[`arch.md`](arch.md)、[`steps.md`](steps.md)、[`dump-format.md`](dump-format.md)。

# NIST Cryogenic Materials Database

Source-preserving mirror of the official NIST Cryogenic Materials Database. Original
`source.html` snapshots are authoritative and contain only one injected `<base>` tag for
working links. Metadata records both the official response checksum and snapshot checksum; generated CSV files
are derived caches restricted to each NIST equation range. No external densities or
extrapolated values are included.

## Ingestion summary

- Index URL: https://trc.nist.gov/cryogenics/materials/materialproperties.htm
- Index entries discovered: 43
- General material pages downloaded: 42
- Failed downloads: 0
- Fully normalized: 38
- Partially normalized: 1
- Manual required: 3
- Derived CSV files: 129
- Worst validated interpolation metric: 0.098745%

## Property series counts

- linear_expansion: 37
- specific_heat: 29
- thermal_conductivity: 52
- thermal_expansion_coefficient: 2
- youngs_modulus: 12

## Manual-required or failed pages

- Kevlar-49 Fiber: manual_required — k-1-1-1: equation is image-only; coefficients preserved but not evaluated
- Kevlar-49 Composite: manual_required — k-1-1-1: equation is image-only; coefficients preserved but not evaluated
- Silicon: manual_required — alpha-1-1-1: equation is image-only; coefficients preserved but not evaluated

## Solver integration

The database exists, but `case.yaml` external material references are not implemented.
Select and review a series explicitly before copying it into a case-local solver input.

File: materials/nist/teflon/cp-1-1-2.csv
temperature_K,value_J/(kg-K)
4,2.23233052767
4.06803283246,2.18486871131
4.13722278149,2.14983027182
4.20758952758,2.12607946347
4.27915308593,2.11270874884
4.35193381217,2.10900034167
4.42595240815,2.11439564653
4.50122992782,2.12847087116
4.5777877832,2.15091748896
4.65564775053,2.18152653011
4.73483197638,2.220175908
4.81536298402,2.26682016033
4.8972636798,2.32148211696
4.98055735966,2.38424610785
5.06526771577,2.45525240298
5.15141884324,2.53469263683
5.23903524701,2.62280601746
5.32814184881,2.71987615712
5.41876399424,2.82622839082
5.51092745999,2.9422274721
5.60465846113,3.0682755538
5.69998365865,3.2048103766
5.79693016697,3.35230359964
5.89552556168,3.51125921785
5.99579788738,3.6822120185
6.09777566567,3.86572603642
6.20148790323,4.06239297332
6.30696410011,4.27283055177
6.4142342581,4.49768077909
6.52332888926,4.73760810058
6.63427902461,4.99329742565
6.74711622296,5.26545201393
6.86187257985,5.5547912122
6.97858073675,5.86204803656
7.09727389027,6.1879665974
7.21798580164,6.5332993685
7.34075080633,6.89880430441
7.46560382377,7.28524181401
7.5925803673,7.69337160063
7.72171655432,8.12394938277
7.85304911648,8.57772351176
7.9866154102,9.05543150571
8.12245342723,9.55779652133
8.26060180552,10.0855237876
8.40109984019,10.6392970269
8.54398749467,11.2197748916
8.68930541211,11.8275874435
8.83709492693,12.4633327073
8.98739807658,13.1275733271
9.14025761348,13.820833356
9.2957170172,14.5435952095
9.45382050681,15.296296811
9.61461305347,16.0793289585
9.77814039323,16.8930329368
9.94444904002,17.7376984031
10.1135862989,18.6135615649
10.2856002794,19.5208036725
10.4605399096,20.4595498421
10.6384549494,21.4298682226
10.8193960052,22.4317695184
11.0034145441,23.4652068739
11.1905629086,24.5300761236
11.3808943315,25.6262164085
11.5744629508,26.753411155
11.7713238255,27.9113894086
11.9715329509,29.0998275135
12.1751472748,30.3183511238
12.3822247135,31.5665375292
12.5928241684,32.8439182772
12.8070055426,34.1499820691
13.0248297582,35.4841779064
13.2463587734,36.8459184606
13.4716556002,38.2345836408
13.7007843223,39.6495243288
13.9338101134,41.0900662536
14.1707992556,42.5555139746
14.4118191585,44.0451549436
14.6569383781,45.558263616
14.9062266363,47.094105582
15.1597548412,48.6519416884
15.4175951065,50.2310321248
15.6798207727,51.8306404471
15.9465064276,53.4500375139
16.2177279276,55.0885053134
16.4935624194,56.7453406589
16.7740883616,58.4198587348
17.0593855474,60.1113964758
17.3495351271,61.8193157634
17.6446196312,63.5430064301
17.944722994,65.2818890562
18.2499305773,67.0354175562
18.5603291946,68.8030815439
18.8760071362,70.584408475
19.197054194,72.3789655639
19.5235616869,74.1863614745
19.8556224872,76.006247786
20.1933310467,77.8383202373
20.5367834237,79.682319754
20.8860773102,81.5380332638
21.2413120598,83.4052943068
21.602588716,85.2839834497
21.9700100407,87.1740285115
22.3436805437,89.0754046109
22.7237065125,90.9881340455
23.110196042,92.9122860136
23.5032590658,94.8479761882
23.9030073874,96.7953661567
24.3095547116,98.7546627354
24.7230166774,100.726117171
25.1435108902,102.710024242
25.5711569562,104.706721263
26.0060765155,106.716587019
26.4483932771,108.740040621
26.8982330543,110.777540306
27.3557238,112.829582183
27.8209956435,114.896698947
28.2941809274,116.979458549
28.775414245,119.078462853
29.2648324791,121.194346266
29.7625748404,123.327774368
30.2687829073,125.479442536
30.7836006664,127.650074568
31.3071745531,129.840421326
31.8396534934,132.051259378
32.3811889463,134.283389674
32.9319349469,136.537636237
33.4920481501,138.814844883
34.0616878752,141.115881968
34.6410161514,143.441633173
35.2301977634,145.793002321
35.8294002989,148.170910231
36.4387941958,150.576293615
37.058552791,153.010104013
37.6888523693,155.473306772
38.329872214,157.966880067
38.9817946576,160.491813971
39.6448051339,163.049109563
40.3190922303,165.639778091
41.0048477419,168.264840171
41.7022667261,170.925325043
42.4115475574,173.622269868
43.1328919848,176.356719073
43.8665051882,179.129723746
44.6125958378,181.942341077
45.3713761523,184.795633846
46.1430619604,187.690669958
46.9278727613,190.628522035
47.7260317876,193.610267041
48.5377660688,196.636985966
49.3633064955,199.709763559
50.2028878856,202.829688101
51.0567490508,205.997851236
51.9251328643,209.215347845
52.8082863305,212.48327597
53.7064606546,215.802736791
54.6199113145,219.174834644
55.5488981334,222.600677103
56.4936853534,226.08137509
57.4545417111,229.618043061
58.4317405137,233.211799218
59.4255597168,236.863765785
60.4362820039,240.575069332
61.4641948659,244.346841139
62.5095906838,248.180217627
63.5727668113,252.076340813
64.6540256597,256.03635884
65.7536747836,260.061426536
66.8720269687,264.152706021
68.0094003204,268.311367366
69.1661183549,272.53858929
70.3425100904,276.835559903
71.5389101413,281.203477478
72.7556588133,285.643551275
73.9931022,290.157002386
75.2515922813,294.745064615
76.5314870238,299.40898539
77.8331504824,304.150026689
79.1569529041,308.969465987
80.5032708329,313.86859722
81.8724872171,318.848731748
83.2649915186,323.911199321
84.6811798231,329.057349047
86.1214549529,334.288550323
87.5862265819,339.606193764
89.0759113517,345.011692088
90.59093299,350.50648096
92.1317224316,356.092019774
93.6987179407,361.76979238
95.2923652356,367.54130772
96.9131176153,373.408100372
98.5614360888,379.371730984
100.237789506,385.43378658
101.942654691,391.59588072
103.676516578,397.859653498
105.439868348,404.226771352
107.233211573,410.698926665
109.057056352,417.277837141
110.911921463,423.965244919
112.798334506,430.762915403
114.716832054,437.67263579
116.667959808,444.696213233
118.652272748,451.835472656
120.670335297,459.092254135
122.722721473,466.468409848
124.81001506,473.965800531
126.932809771,481.586291399
129.091709416,489.331747509
131.287328076,497.204028506
133.520290275,505.20498268
135.791231159,513.336440326
138.100796679,521.600206327
140.44964377,529.998051888
142.838440541,538.531705409
145.267866464,547.20284238
147.73861257,556.013074269
150.251381639,564.963936296
152.806888407,574.056874106
155.405859767,583.293229124
158.049034972,592.67422267
160.737165851,602.200938644
163.47101702,611.874304748
166.251366098,621.695072141
169.079003932,631.663793464
171.954734819,641.78079913
174.879376735,652.04617179
177.85376157,662.459718893
180.87873536,673.020943269
183.955158535,683.729011601
187.083906155,694.582720782
190.265868166,705.580461984
193.501949649,716.72018244
196.793071079,727.999344847
200.140168588,739.414884304
203.544194228,750.96316279
207.006116244,762.639921085
210.52691935,774.440228191
214.107605008,786.358428147
217.749191713,798.388084363
221.452715282,810.521921472
225.219229152,822.751764705
229.049804673,835.068477055
232.945531419,847.461894199
236.907517497,859.920757477
240.936889859,872.432645124
245.034794624,884.983902018
249.202397406,897.559568331
253.440883644,910.143307474
257.751458938,922.717333764
262.135349394,935.262340503
266.593801971,947.757428959
271.128084837,960.180039059
275.739487729,972.505882681
280.429322322,984.708880342
285.198922598,996.761102458
290.049645228,1008.6327163
294.982869957,1020.29193982
300,1031.70500403

File: materials/nist/teflon/k-1-1-1.csv
temperature_K,value_W/(m-K)
4,0.0459948545208
4.27915308593,0.0489196474411
4.5777877832,0.0520780453255
4.8972636798,0.0554234571201
5.23903524701,0.0589145711952
5.60465846113,0.0625157631377
5.99579788738,0.0661976187797
6.4142342581,0.0699373360737
6.86187257985,0.0737188700599
7.34075080633,0.0775327655885
7.85304911648,0.0813756826126
8.40109984019,0.0852496588718
8.98739807658,0.0891611763594
9.61461305347,0.0931201044474
10.2856002794,0.0971385882294
11.0034145441,0.101229939943
11.7713238255,0.105407578126
12.5928241684,0.109684046348
13.4716556002,0.114070132789
14.4118191585,0.118574104415
15.4175951065,0.123201065149
16.4935624194,0.12795244561
17.6446196312,0.132825632014
18.8760071362,0.137813742522
20.1933310467,0.142905559892
21.602588716,0.148085628675
23.110196042,0.153334522972
24.7230166774,0.158629286336
26.4483932771,0.163944038923
28.2941809274,0.169250738595
30.2687829073,0.174520073127
32.3811889463,0.179722450709
34.6410161514,0.184829046767
37.058552791,0.18981285776
39.6448051339,0.194649708112
42.4115475574,0.199319155468
45.3713761523,0.20380524251
48.5377660688,0.208097050414
51.9251328643,0.212189019278
55.5488981334,0.216081013453
59.4255597168,0.21977812365
63.5727668113,0.223290211629
68.0094003204,0.226631216043
72.7556588133,0.229818248905
77.8331504824,0.232870520444
83.2649915186,0.235808136024
89.0759113517,0.238650812607
95.2923652356,0.24141656474
101.942654691,0.244120412396
109.057056352,0.246773166171
116.667959808,0.249380350475
124.81001506,0.251941333115
133.520290275,0.254448740258
142.838440541,0.25688824868
152.806888407,0.259238861127
163.47101702,0.261473783354
174.879376735,0.263562029942
187.083906155,0.265470887098
200.140168588,0.267169351393
214.107605008,0.268632642575
229.049804673,0.26984785858
245.034794624,0.270820809608
262.135349394,0.27158405236
280.429322322,0.272206173291
300,0.272802484303
