Repository: XuBoKai1999/thermal-simulation

# Thermal Simulation

小型、case-driven 的 3D FEniCSx 熱傳模擬專案。`lib/` 提供 mesh、model、solve、
analysis 與 LAMMPS-like dump I/O；每個 `test/<name>/main.py` 則像 LAMMPS infile，
明確串接一次模擬。所有 Python simulation 必須依 `AGENTS.md` 經 WSL2 執行。

## 已驗證案例

| 案例 | 功能 |
|---|---|
| `01_steady_bar` | 單一 constant-$k$ region 的穩態解析驗證 |
| `02_transient_bar` | Early transient Backward Euler `dt × dx` 收斂與解析解 profiles 比較 |
| `03_temperature_dependent_bar` | 案例本地 $k(T)$ 與 SNES/Newton nonlinear solve |
| `04_contact_resistance_bar` | steady multi-region 與 mesh-resolved thin-layer contact resistance |
| `05_steady_nonlinear_contact_bar` | 1D P1 nonlinear $k(T)$、零厚度接觸跳躍、解析解及 mesh convergence |

執行範例：

```powershell
.\scripts\wsl-run.ps1 "python3 test/04_contact_resistance_bar/main.py"
```

使用說明見 [`manual/README.md`](manual/README.md)，架構、施工狀態與 dump 規格分別見
[`arch.md`](arch.md)、[`steps.md`](steps.md)、[`dump-format.md`](dump-format.md)。

# NIST Cryogenic Materials Database

Source-preserving mirror of the official NIST Cryogenic Materials Database. Original
`source.html` snapshots are authoritative and contain only one injected `<base>` tag for
working links. Metadata records both the official response checksum and snapshot checksum; generated CSV files
are derived caches restricted to each NIST equation range. No external densities or
extrapolated values are included.

## Ingestion summary

- Index URL: https://trc.nist.gov/cryogenics/materials/materialproperties.htm
- Index entries discovered: 43
- General material pages downloaded: 42
- Failed downloads: 0
- Fully normalized: 38
- Partially normalized: 1
- Manual required: 3
- Derived CSV files: 129
- Worst validated interpolation metric: 0.098745%

## Property series counts

- linear_expansion: 37
- specific_heat: 29
- thermal_conductivity: 52
- thermal_expansion_coefficient: 2
- youngs_modulus: 12

## Manual-required or failed pages

- Kevlar-49 Fiber: manual_required — k-1-1-1: equation is image-only; coefficients preserved but not evaluated
- Kevlar-49 Composite: manual_required — k-1-1-1: equation is image-only; coefficients preserved but not evaluated
- Silicon: manual_required — alpha-1-1-1: equation is image-only; coefficients preserved but not evaluated

## Solver integration

The database exists, but `case.yaml` external material references are not implemented.
Select and review a series explicitly before copying it into a case-local solver input.

File: materials/nist/ti-6al-4v/material.yaml
id: nist.ti-6al-4v
name: Ti-6Al-4V
source:
  organization: NIST
  url: https://trc.nist.gov/cryogenics/materials/Ti6Al4V/Ti6Al4V_rev.htm
  retrieved: '2026-09-10'
  sha256: 89254726260d33fda3d599ed3a5927343297607d4ecf5a6c4947840b8d1fc495
  official_content_sha256: f458d05f3da7ccced2ea67fc176d891844c59076d320fceb0afd4fd29cdeeeec
  page_title: cryogenic material properties Ti6 Al4V
  revision: null
identity:
  uns: R56400
  grade: null
normalization_status: fully_normalized
normalization_notes: []
equation_assets: []
series:
- id: k-1-1-1
  property: thermal_conductivity
  symbol: k
  unit: units:W/(m•K)
  conditions: {}
  representation:
    family: log10_poly
    coefficients:
    - -5107.8774
    - 19240.422
    - -30789.064
    - 27134.756
    - -14226.379
    - 4438.2154
    - -763.07767
    - 55.796592
    - 0.0
  data_range_K:
  - 23.0
  - 300.0
  equation_range_K:
  - 20.0
  - 300.0
  source_fit_error: '2'
  derived_table: k-1-1-1.csv
  derived_validation:
    method: dense quarter-point maximum relative error
    max_relative_interpolation_error: 0.000291947525187296
    max_normalized_absolute_interpolation_error: null
    target: 0.001
    sample_count: 257
- id: delta_l_over_l-3-1-1
  property: linear_expansion
  symbol: delta_l_over_l
  unit: '[(L-L 293 )/L 293 ] x 10 5 unitless, eg. m/m'
  conditions: {}
  representation:
    family: ordinary_poly_low_constant
    coefficients:
    - -171.1
    - -0.214
    - 0.004807
    - -7.111e-06
    - 0.0
    low_temperature_K: 24.0
    low_temperature_constant: -173.61
  data_range_K:
  - 4.0
  - 300.0
  equation_range_K:
  - 4.0
  - 300.0
  source_fit_error: '1.5'
  derived_table: delta_l_over_l-3-1-1.csv
  derived_validation:
    method: dense quarter-point maximum absolute error normalized by peak magnitude
    max_relative_interpolation_error: null
    max_normalized_absolute_interpolation_error: 0.0007625496073931733
    target: 0.001
    sample_count: 65
